Repository: pycalphad/pycalphad

PyCalphad, a library for the CALculation of PHAse Diagrams
==========================================================

.. image:: https://badges.gitter.im/Join%20Chat.svg
    :target: https://gitter.im/pycalphad/pycalphad
    :alt: Join the chat at https://gitter.im/pycalphad/pycalphad

.. image:: https://codecov.io/gh/pycalphad/pycalphad/branch/develop/graph/badge.svg?token=Fu7FJZeJu0
    :target: https://codecov.io/gh/pycalphad/pycalphad
    :alt: Test Coverage

.. image:: https://github.com/pycalphad/pycalphad/workflows/Tests/badge.svg
    :target: https://github.com/pycalphad/pycalphad/actions?query=workflow%3ATests
    :alt: Build Status

.. image:: https://img.shields.io/pypi/status/pycalphad.svg
    :target: https://pypi.python.org/pypi/pycalphad/
    :alt: Development Status

.. image:: https://img.shields.io/pypi/v/pycalphad.svg
    :target: https://pypi.python.org/pypi/pycalphad/
    :alt: Latest version

.. image:: https://img.shields.io/pypi/pyversions/pycalphad.svg
    :target: https://pypi.python.org/pypi/pycalphad/
    :alt: Supported Python versions

.. image:: https://img.shields.io/pypi/l/pycalphad.svg
    :target: https://pypi.python.org/pypi/pycalphad/
    :alt: License

PyCalphad is a free and open-source Python library for
designing thermodynamic models, calculating phase diagrams and
investigating phase equilibria within the CALPHAD method. It
provides routines for reading Thermo-Calc TDB and ChemSage DAT files
and for solving the multi-component, multi-phase Gibbs energy
minimization problem.

The purpose of this project is to provide any interested people
the ability to tinker with and improve the nuts and bolts of
CALPHAD modeling without having to be a computer scientist or
expert programmer.

For assistance in setting up your Python environment and/or
collaboration opportunities, please contact the author
by e-mail or using the issue tracker on GitHub.

PyCalphad is licensed under the MIT License.
See LICENSE.txt for details.

Examples
--------
Jupyter notebooks with examples are available on `NBViewer`_ and `pycalphad.org`_.

Documentation
-------------
See the documentation on `pycalphad.org`_.

Getting Help
------------

Questions about installing and using PyCalphad can be addressed on the `PyCalphad Discussion board <https://github.com/pycalphad/pycalphad/discussions>`_.
Technical issues and bugs should be reported on on `GitHub`_.
A public chat channel is available on `Gitter`_.

.. _Gitter: https://gitter.im/pycalphad/pycalphad
.. _GitHub: https://github.com/pycalphad/pycalphad

Citing
------

If you use PyCalphad in your research, please consider citing the following work:

Otis, R. & Liu, Z.-K., (2017). pycalphad: CALPHAD-based Computational Thermodynamics in Python. Journal of Open Research Software. 5(1), p.1. DOI: http://doi.org/10.5334/jors.140

File: MQMQA-examples/FLINAK_NIF2_TEST.tdb
$$$$$$$$$$$$$$$$$$$$$$$$$$$$$$$$$$$$$$$$$$$$$$$$$$$$$$$$$$$$$$$$$$$$$$$$$$$$$$
$ Date: 2021-08-17 15:46
$ Components: F, K, LI, NA, NI
$ Phases: F(S), F2(G), K(S), KF_L1(LIQ), KF_S1(S), K_SOLID(S), LI(S),
$  LIF_L1(LIQ), LIF_S1(S), LIQUID, LIQUID1, LIQUID2, LI_SOLID(S), NA(S),
$  NAF_L1(LIQ), NAF_S1(S), NA_SOLID(S), NI(S), NIF2_L1(LIQ), NIF2_S1(S),
$  NIF4LI2_S1(S), NIK2F4_S1(S), NIKF3_S1(S), NINAF3_S1(S)
$ Generated by jorge5 (pycalphad 0.9.1.dev16+g0fd1bdbb.d20210817)
$$$$$$$$$$$$$$$$$$$$$$$$$$$$$$$$$$$$$$$$$$$$$$$$$$$$$$$$$$$$$$$$$$$$$$$$$$$$$$

ELEMENT F None 18.9984032 0.0 0.0 !
ELEMENT K None 39.0983 0.0 0.0 !
ELEMENT LI None 6.941 0.0 0.0 !
ELEMENT NA None 22.98976928 0.0 0.0 !
ELEMENT NI None 58.6934 0.0 0.0 !

SPECIES F-1.0 F1.0/-1.0 !
SPECIES K+1.0 K1.0/+1.0 !
SPECIES NA+1.0 NA1.0/+1.0 !
SPECIES NI+2.0 NI1.0/+2.0 !


TYPE_DEFINITION % SEQ * !
DEFINE_SYSTEM_DEFAULT ELEMENT 2 !

TYPE_DEFINITION ^ GES AMEND_PHASE_DESCRIPTION LIQUID MQMQA CATIONS K+1.0 1
   NI+2.0 2 ANIONS F-1.0 1 TYPE SUBG !
TYPE_DEFINITION & GES AMEND_PHASE_DESCRIPTION LIQUID1 MQMQA CATIONS NA+1.0 1
   NI+2.0 2 ANIONS F-1.0 1 TYPE SUBG !
TYPE_DEFINITION * GES AMEND_PHASE_DESCRIPTION LIQUID2 MQMQA CATIONS K+1.0 1
   NI+2.0 2 ANIONS F-1.0 1 TYPE SUBG !
   
PHASE F(S) %  1 1.0 !
CONSTITUENT F(S) :F: !

PHASE F2(G) %  1 2.0 !
CONSTITUENT F2(G) :F: !

PHASE K(S) %  1 1.0 !
CONSTITUENT K(S) :K: !

PHASE KF_L1(LIQ) %  2 1.0 1.0 !
CONSTITUENT KF_L1(LIQ) :F:K: !

PHASE KF_S1(S) %  2 1.0 1.0 !
CONSTITUENT KF_S1(S) :F:K: !

PHASE K_SOLID(S) %  1 1.0 !
CONSTITUENT K_SOLID(S) :K: !

PHASE LI(S) %  1 1.0 !
CONSTITUENT LI(S) :LI: !

PHASE LIF_L1(LIQ) %  2 1.0 1.0 !
CONSTITUENT LIF_L1(LIQ) :F:LI: !

PHASE LIF_S1(S) %  2 1.0 1.0 !
CONSTITUENT LIF_S1(S) :F:LI: !

PHASE LIQUID %^  1 1.0 !
CONSTITUENT LIQUID :K+1.0,NI+2.0:F-1.0: !

PHASE LIQUID1 %&  1 1.0 !
CONSTITUENT LIQUID1 :NA+1.0,NI+2.0:F-1.0: !

PHASE LIQUID2 %*  1 1.0 !
CONSTITUENT LIQUID2 :K+1.0,NI+2.0:F-1.0: !

PHASE LI_SOLID(S) %  1 1.0 !
CONSTITUENT LI_SOLID(S) :LI: !

PHASE NA(S) %  1 1.0 !
CONSTITUENT NA(S) :NA: !

PHASE NAF_L1(LIQ) %  2 1.0 1.0 !
CONSTITUENT NAF_L1(LIQ) :F:NA: !

PHASE NAF_S1(S) %  2 1.0 1.0 !
CONSTITUENT NAF_S1(S) :F:NA: !

PHASE NA_SOLID(S) %  1 1.0 !
CONSTITUENT NA_SOLID(S) :NA: !

PHASE NI(S) %  1 1.0 !
CONSTITUENT NI(S) :NI: !

PHASE NIF2_L1(LIQ) %  2 2.0 1.0 !
CONSTITUENT NIF2_L1(LIQ) :F:NI: !

PHASE NIF2_S1(S) %  2 2.0 1.0 !
CONSTITUENT NIF2_S1(S) :F:NI: !

PHASE NIF4LI2_S1(S) %  3 4.0 2.0 1.0 !
CONSTITUENT NIF4LI2_S1(S) :F:LI:NI: !

PHASE NIK2F4_S1(S) %  3 4.0 2.0 1.0 !
CONSTITUENT NIK2F4_S1(S) :F:K:NI: !

PHASE NIKF3_S1(S) %  3 3.0 1.0 1.0 !
CONSTITUENT NIKF3_S1(S) :F:K:NI: !

PHASE NINAF3_S1(S) %  3 3.0 1.0 1.0 !
CONSTITUENT NINAF3_S1(S) :F:NA:NI: !



$$$$$$$$$$$$$$$$$$$$$$$$$$$$$$$$$$$$$$$$$$$$$$$$$$$$$$$$$$$$$$$$$$$$$$$$$$$$$$
$                                     F                                      $
$$$$$$$$$$$$$$$$$$$$$$$$$$$$$$$$$$$$$$$$$$$$$$$$$$$$$$$$$$$$$$$$$$$$$$$$$$$$$$

PARAMETER G(F(S),F;0) 298.15 0; 6001.0 N !
PARAMETER G(F2(G),F;0) 298.15 -1777.8761*T**0.5 - 3.1811563E-7*T**3 +
   0.0037116482*T**2 - 56.401419*T*LN(T) + 222.97867*T - 354.8234 -
   119091.51*T**(-1); 1600.0 Y 76067.59*T**0.5 - 0.0014325127*T**2 +
   142.79475*T*LN(T) - 2073.9671*T - 580689.05*LN(T) + 2556809.6 -
   82061625.0*T**(-1); 4000.0 Y -35316.873*T**0.5 - 59.821707*T*LN(T) +
   408.41455*T + 581650.71*LN(T) - 3352436.1 + 249582760.0*T**(-1); 6000.0 N !


$$$$$$$$$$$$$$$$$$$$$$$$$$$$$$$$$$$$$$$$$$$$$$$$$$$$$$$$$$$$$$$$$$$$$$$$$$$$$$
$                                     K                                      $
$$$$$$$$$$$$$$$$$$$$$$$$$$$$$$$$$$$$$$$$$$$$$$$$$$$$$$$$$$$$$$$$$$$$$$$$$$$$$$

PARAMETER G(K(S),K;0) 298.15 0; 6001.0 N !
PARAMETER G(K_SOLID(S),K;0) 298.15 1.2013187*T**2 - 2842.0637*T*LN(T) +
   21051.717*T - 1043329.6*LN(T) + 4578938.5 - 62368327.0*T**(-1); 400.0 Y
   -2.538994E-6*T**3 + 0.013402586*T**2 - 44.375754*T*LN(T) + 230.66797*T -
   2842.2592*LN(T) + 3223.3261 - 199697.85*T**(-1); 1039.5 Y
   -0.0054434916*T**2 - 17.445403*T*LN(T) + 44.144047*T + 1190.043 -
   997310.3*T**(-1); 1500.0 Y -22.0*T*LN(T) + 66.120194*T + 5276.2559; 1501.0
   N !


$$$$$$$$$$$$$$$$$$$$$$$$$$$$$$$$$$$$$$$$$$$$$$$$$$$$$$$$$$$$$$$$$$$$$$$$$$$$$$
$                                     LI                                     $
$$$$$$$$$$$$$$$$$$$$$$$$$$$$$$$$$$$$$$$$$$$$$$$$$$$$$$$$$$$$$$$$$$$$$$$$$$$$$$

PARAMETER G(LI(S),LI;0) 298.15 0; 6001.0 N !
PARAMETER G(LI_SOLID(S),LI;0) 298.15 -0.02049828*T**2 - 9.6044006*T*LN(T) +
   46.068939*T - 3853.5254 - 124058.57*T**(-1); 453.69 Y -129758.32*T**0.5 +
   0.050410253*T**2 - 704.44799*T*LN(T) + 6985.0554*T + 491701.07*LN(T) -
   1525604.3 + 19563982.0*T**(-1); 1000.0 Y -28.0*T*LN(T) + 157.16855*T -
   7248.2179; 1001.0 N !


$$$$$$$$$$$$$$$$$$$$$$$$$$$$$$$$$$$$$$$$$$$$$$$$$$$$$$$$$$$$$$$$$$$$$$$$$$$$$$
$                                     NA                                     $
$$$$$$$$$$$$$$$$$$$$$$$$$$$$$$$$$$$$$$$$$$$$$$$$$$$$$$$$$$$$$$$$$$$$$$$$$$$$$$

PARAMETER G(NA(S),NA;0) 298.15 0; 6001.0 N !
PARAMETER G(NA_SOLID(S),NA;0) 298.15 -0.096523427*T**2 + 83.612083*T*LN(T) -
   608.12041*T + 16166.384*LN(T) - 59594.506; 370.98 Y -38503.267*T**0.5 +
   0.01493666*T**2 - 233.40572*T*LN(T) + 2193.6121*T + 145943.73*LN(T) -
   460367.57 + 5806510.7*T**(-1); 1000.0 Y -21.0*T*LN(T) + 75.180129*T +
   2124.2258; 1001.0 N !


$$$$$$$$$$$$$$$$$$$$$$$$$$$$$$$$$$$$$$$$$$$$$$$$$$$$$$$$$$$$$$$$$$$$$$$$$$$$$$
$                                     NI                                     $
$$$$$$$$$$$$$$$$$$$$$$$$$$$$$$$$$$$$$$$$$$$$$$$$$$$$$$$$$$$$$$$$$$$$$$$$$$$$$$

PARAMETER G(NI(S),NI;0) 298.15 0; 6001.0 N !


$$$$$$$$$$$$$$$$$$$$$$$$$$$$$$$$$$$$$$$$$$$$$$$$$$$$$$$$$$$$$$$$$$$$$$$$$$$$$$
$                                    F-K                                     $
$$$$$$$$$$$$$$$$$$$$$$$$$$$$$$$$$$$$$$$$$$$$$$$$$$$$$$$$$$$$$$$$$$$$$$$$$$$$$$

PARAMETER G(KF_L1(LIQ),F:K;0) 298.15 -71.965*T*LN(T) + 414.22355*T -
   575830.76; 6000.0 N !
PARAMETER G(KF_S1(S),F:K;0) 298.15 -1.2567476E-5*T**3 + 0.028878441*T**2 -
   68.757414*T*LN(T) + 384.19527*T + 1.9904689E-9*T**4.0 - 589729.49 +
   383359.17*T**(-1); 6000.0 N !
PARAMETER G(LIQUID,K+1.0:F-1.0;0) 298.15 -64.182999*T*LN(T) + 386.9098*T -
   617790.2; 2000.0 N !
PARAMETER Z(LIQUID&F-1.0,K+1.0,K+1.0:F-1.0,F-1.0;0) 1 6.0; 10000 N !
PARAMETER Z(LIQUID&K+1.0,K+1.0,K+1.0:F-1.0,F-1.0;0) 1 6.0; 10000 N !
PARAMETER G(LIQUID2,K+1.0:F-1.0;0) 298.15 -71.965001*T*LN(T) + 414.22351*T -
   575830.76; 2000.0 N !
PARAMETER Z(LIQUID2&F-1.0,K+1.0,K+1.0:F-1.0,F-1.0;0) 1 6.0; 10000 N !
PARAMETER Z(LIQUID2&K+1.0,K+1.0,K+1.0:F-1.0,F-1.0;0) 1 6.0; 10000 N !


$$$$$$$$$$$$$$$$$$$$$$$$$$$$$$$$$$$$$$$$$$$$$$$$$$$$$$$$$$$$$$$$$$$$$$$$$$$$$$
$                                    F-LI                                    $
$$$$$$$$$$$$$$$$$$$$$$$$$$$$$$$$$$$$$$$$$$$$$$$$$$$$$$$$$$$$$$$$$$$$$$$$$$$$$$

PARAMETER G(LIF_L1(LIQ),F:LI;0) 298.15 -64.183*T*LN(T) + 386.90985*T -
   617790.16; 6000.0 N !
PARAMETER G(LIF_S1(S),F:LI;0) 298.15 -8.4116667E-8*T**3 - 0.008156*T**2 -
   43.309*T*LN(T) + 262.4931*T - 632481.82 + 284550.0*T**(-1); 6000.0 N !


$$$$$$$$$$$$$$$$$$$$$$$$$$$$$$$$$$$$$$$$$$$$$$$$$$$$$$$$$$$$$$$$$$$$$$$$$$$$$$
$                                    F-NA                                    $
$$$$$$$$$$$$$$$$$$$$$$$$$$$$$$$$$$$$$$$$$$$$$$$$$$$$$$$$$$$$$$$$$$$$$$$$$$$$$$

PARAMETER G(LIQUID1,NA+1.0:F-1.0;0) 298.15 -72.898999*T*LN(T) + 435.4931*T -
   579464.84; 2000.0 N !
PARAMETER Z(LIQUID1&F-1.0,NA+1.0,NA+1.0:F-1.0,F-1.0;0) 1 6.0; 10000 N !
PARAMETER Z(LIQUID1&NA+1.0,NA+1.0,NA+1.0:F-1.0,F-1.0;0) 1 6.0; 10000 N !
PARAMETER G(NAF_L1(LIQ),F:NA;0) 298.15 -72.989*T*LN(T) + 436.09589*T -
   579491.67; 6000.0 N !
PARAMETER G(NAF_S1(S),F:NA;0) 298.15 -0.007395*T**2 - 47.63*T*LN(T) +
   274.81772*T - 593065.52 + 232150.0*T**(-1); 6000.0 N !


$$$$$$$$$$$$$$$$$$$$$$$$$$$$$$$$$$$$$$$$$$$$$$$$$$$$$$$$$$$$$$$$$$$$$$$$$$$$$$
$                                    F-NI                                    $
$$$$$$$$$$$$$$$$$$$$$$$$$$$$$$$$$$$$$$$$$$$$$$$$$$$$$$$$$$$$$$$$$$$$$$$$$$$$$$

PARAMETER G(LIQUID,NI+2.0:F-1.0;0) 298.15 -99.999985*T*LN(T) + 595.19157*T -
   645940.71; 2000.0 N !
PARAMETER Z(LIQUID&F-1.0,NI+2.0,NI+2.0:F-1.0,F-1.0;0) 1 3.0; 10000 N !
PARAMETER Z(LIQUID&NI+2.0,NI+2.0,NI+2.0:F-1.0,F-1.0;0) 1 6.0; 10000 N !
PARAMETER G(LIQUID1,NI+2.0:F-1.0;0) 298.15 -99.999985*T*LN(T) + 595.19157*T -
   645940.71; 2000.0 N !
PARAMETER Z(LIQUID1&F-1.0,NI+2.0,NI+2.0:F-1.0,F-1.0;0) 1 3.0; 10000 N !
PARAMETER Z(LIQUID1&NI+2.0,NI+2.0,NI+2.0:F-1.0,F-1.0;0) 1 6.0; 10000 N !
PARAMETER G(LIQUID2,NI+2.0:F-1.0;0) 298.15 -99.999985*T*LN(T) + 595.19157*T -
   645940.71; 2000.0 N !
PARAMETER Z(LIQUID2&F-1.0,NI+2.0,NI+2.0:F-1.0,F-1.0;0) 1 3.0; 10000 N !
PARAMETER Z(LIQUID2&NI+2.0,NI+2.0,NI+2.0:F-1.0,F-1.0;0) 1 6.0; 10000 N !
PARAMETER G(NIF2_L1(LIQ),F:NI;0) 298.15 -100.0*T*LN(T) + 595.25967*T -
   645970.0; 6000.0 N !
PARAMETER G(NIF2_S1(S),F:NI;0) 298.15 -0.0076885*T**2 - 65.505*T*LN(T) +
   373.23082*T - 679565.1 + 305801.5*T**(-1); 6000.0 N !


$$$$$$$$$$$$$$$$$$$$$$$$$$$$$$$$$$$$$$$$$$$$$$$$$$$$$$$$$$$$$$$$$$$$$$$$$$$$$$
$                                   F-K-NI                                   $
$$$$$$$$$$$$$$$$$$$$$$$$$$$$$$$$$$$$$$$$$$$$$$$$$$$$$$$$$$$$$$$$$$$$$$$$$$$$$$

PARAMETER EXMG(LIQUID,K+1.0,NI+2.0:F-1.0,F-1.0;0) 1 -2929.0; 10000 N !
PARAMETER EXMG(LIQUID,K+1.0,NI+2.0:F-1.0,F-1.0;5) 1 -2092.0; 10000 N !
PARAMETER EXMG(LIQUID,K+1.0,NI+2.0:F-1.0,F-1.0;10) 1 -12134.0; 10000 N !
PARAMETER EXMQ(LIQUID,K+1.0,NI+2.0:F-1.0,F-1.0;1) 1 0; 10000 N !
PARAMETER EXMQ(LIQUID,K+1.0,NI+2.0:F-1.0,F-1.0;2) 1 0; 10000 N !
PARAMETER EXMQ(LIQUID,K+1.0,NI+2.0:F-1.0,F-1.0;3) 1 0; 10000 N !
PARAMETER EXMQ(LIQUID,K+1.0,NI+2.0:F-1.0,F-1.0;4) 1 0; 10000 N !
PARAMETER EXMQ(LIQUID&K+1.0,K+1.0,NI+2.0:F-1.0,F-1.0;6) 1 1; 10000 N !
PARAMETER EXMQ(LIQUID&K+1.0,K+1.0,NI+2.0:F-1.0,F-1.0;7) 1 0; 10000 N !
PARAMETER EXMQ(LIQUID&K+1.0,K+1.0,NI+2.0:F-1.0,F-1.0;8) 1 0; 10000 N !
PARAMETER EXMQ(LIQUID&K+1.0,K+1.0,NI+2.0:F-1.0,F-1.0;9) 1 0; 10000 N !
PARAMETER EXMQ(LIQUID&NI+2.0,K+1.0,NI+2.0:F-1.0,F-1.0;11) 1 0; 10000 N !
PARAMETER EXMQ(LIQUID&NI+2.0,K+1.0,NI+2.0:F-1.0,F-1.0;12) 1 1; 10000 N !
PARAMETER EXMQ(LIQUID&NI+2.0,K+1.0,NI+2.0:F-1.0,F-1.0;13) 1 0; 10000 N !
PARAMETER EXMQ(LIQUID&NI+2.0,K+1.0,NI+2.0:F-1.0,F-1.0;14) 1 0; 10000 N !
PARAMETER Z(LIQUID&F-1.0,K+1.0,NI+2.0:F-1.0,F-1.0;0) 1 2.4; 10000 N !
PARAMETER Z(LIQUID&K+1.0,K+1.0,NI+2.0:F-1.0,F-1.0;0) 1 2.0; 10000 N !
PARAMETER Z(LIQUID&NI+2.0,K+1.0,NI+2.0:F-1.0,F-1.0;0) 1 6.0; 10000 N !
PARAMETER EXMG(LIQUID2,K+1.0,NI+2.0:F-1.0,F-1.0;0) 1 -17573.0; 10000 N !
PARAMETER EXMG(LIQUID2,K+1.0,NI+2.0:F-1.0,F-1.0;5) 1 0; 10000 N !
PARAMETER EXMG(LIQUID2,K+1.0,NI+2.0:F-1.0,F-1.0;10) 1 -15899.0; 10000 N !
PARAMETER EXMQ(LIQUID2,K+1.0,NI+2.0:F-1.0,F-1.0;1) 1 0; 10000 N !
PARAMETER EXMQ(LIQUID2,K+1.0,NI+2.0:F-1.0,F-1.0;2) 1 0; 10000 N !
PARAMETER EXMQ(LIQUID2,K+1.0,NI+2.0:F-1.0,F-1.0;3) 1 0; 10000 N !
PARAMETER EXMQ(LIQUID2,K+1.0,NI+2.0:F-1.0,F-1.0;4) 1 0; 10000 N !
PARAMETER EXMQ(LIQUID2&K+1.0,K+1.0,NI+2.0:F-1.0,F-1.0;6) 1 1; 10000 N !
PARAMETER EXMQ(LIQUID2&K+1.0,K+1.0,NI+2.0:F-1.0,F-1.0;7) 1 0; 10000 N !
PARAMETER EXMQ(LIQUID2&K+1.0,K+1.0,NI+2.0:F-1.0,F-1.0;8) 1 0; 10000 N !
PARAMETER EXMQ(LIQUID2&K+1.0,K+1.0,NI+2.0:F-1.0,F-1.0;9) 1 0; 10000 N !
PARAMETER EXMQ(LIQUID2&NI+2.0,K+1.0,NI+2.0:F-1.0,F-1.0;11) 1 0; 10000 N !
PARAMETER EXMQ(LIQUID2&NI+2.0,K+1.0,NI+2.0:F-1.0,F-1.0;12) 1 1; 10000 N !
PARAMETER EXMQ(LIQUID2&NI+2.0,K+1.0,NI+2.0:F-1.0,F-1.0;13) 1 0; 10000 N !
PARAMETER EXMQ(LIQUID2&NI+2.0,K+1.0,NI+2.0:F-1.0,F-1.0;14) 1 0; 10000 N !
PARAMETER Z(LIQUID2&F-1.0,K+1.0,NI+2.0:F-1.0,F-1.0;0) 1 3.0; 10000 N !
PARAMETER Z(LIQUID2&K+1.0,K+1.0,NI+2.0:F-1.0,F-1.0;0) 1 3.0; 10000 N !
PARAMETER Z(LIQUID2&NI+2.0,K+1.0,NI+2.0:F-1.0,F-1.0;0) 1 6.0; 10000 N !
PARAMETER G(NIK2F4_S1(S),F:K:NI;0) 298.15 -2.5134952E-5*T**3 +
   0.050068382*T**2 - 203.01983*T*LN(T) + 1129.2353*T + 3.9809378E-9*T**4.0 -
   1891012.1 + 1072519.8*T**(-1); 6000.0 N !
PARAMETER G(NIKF3_S1(S),F:K:NI;0) 298.15 -1.2567476E-5*T**3 +
   0.021189941*T**2 - 134.26241*T*LN(T) + 743.49308*T + 1.9904689E-9*T**4.0 -
   1292388.6 + 689160.67*T**(-1); 6000.0 N !


$$$$$$$$$$$$$$$$$$$$$$$$$$$$$$$$$$$$$$$$$$$$$$$$$$$$$$$$$$$$$$$$$$$$$$$$$$$$$$
$                                  F-LI-NI                                   $
$$$$$$$$$$$$$$$$$$$$$$$$$$$$$$$$$$$$$$$$$$$$$$$$$$$$$$$$$$$$$$$$$$$$$$$$$$$$$$

PARAMETER G(NIF4LI2_S1(S),F:LI:NI;0) 298.15 -1.6823333E-7*T**3 -
   0.0240005*T**2 - 152.123*T*LN(T) + 899.05701*T - 1948916.7 +
   874901.5*T**(-1); 6000.0 N !


$$$$$$$$$$$$$$$$$$$$$$$$$$$$$$$$$$$$$$$$$$$$$$$$$$$$$$$$$$$$$$$$$$$$$$$$$$$$$$
$                                  F-NA-NI                                   $
$$$$$$$$$$$$$$$$$$$$$$$$$$$$$$$$$$$$$$$$$$$$$$$$$$$$$$$$$$$$$$$$$$$$$$$$$$$$$$

PARAMETER EXMG(LIQUID1,NA+1.0,NI+2.0:F-1.0,F-1.0;0) 1 -18410.0; 10000 N !
PARAMETER EXMG(LIQUID1,NA+1.0,NI+2.0:F-1.0,F-1.0;5) 1 0; 10000 N !
PARAMETER EXMG(LIQUID1,NA+1.0,NI+2.0:F-1.0,F-1.0;10) 1 -18828.0; 10000 N !
PARAMETER EXMQ(LIQUID1,NA+1.0,NI+2.0:F-1.0,F-1.0;1) 1 0; 10000 N !
PARAMETER EXMQ(LIQUID1,NA+1.0,NI+2.0:F-1.0,F-1.0;2) 1 0; 10000 N !
PARAMETER EXMQ(LIQUID1,NA+1.0,NI+2.0:F-1.0,F-1.0;3) 1 0; 10000 N !
PARAMETER EXMQ(LIQUID1,NA+1.0,NI+2.0:F-1.0,F-1.0;4) 1 0; 10000 N !
PARAMETER EXMQ(LIQUID1&NA+1.0,NA+1.0,NI+2.0:F-1.0,F-1.0;6) 1 1; 10000 N !
PARAMETER EXMQ(LIQUID1&NA+1.0,NA+1.0,NI+2.0:F-1.0,F-1.0;7) 1 0; 10000 N !
PARAMETER EXMQ(LIQUID1&NA+1.0,NA+1.0,NI+2.0:F-1.0,F-1.0;8) 1 0; 10000 N !
PARAMETER EXMQ(LIQUID1&NA+1.0,NA+1.0,NI+2.0:F-1.0,F-1.0;9) 1 0; 10000 N !
PARAMETER EXMQ(LIQUID1&NI+2.0,NA+1.0,NI+2.0:F-1.0,F-1.0;11) 1 0; 10000 N !
PARAMETER EXMQ(LIQUID1&NI+2.0,NA+1.0,NI+2.0:F-1.0,F-1.0;12) 1 1; 10000 N !
PARAMETER EXMQ(LIQUID1&NI+2.0,NA+1.0,NI+2.0:F-1.0,F-1.0;13) 1 0; 10000 N !
PARAMETER EXMQ(LIQUID1&NI+2.0,NA+1.0,NI+2.0:F-1.0,F-1.0;14) 1 0; 10000 N !
PARAMETER Z(LIQUID1&F-1.0,NA+1.0,NI+2.0:F-1.0,F-1.0;0) 1 2.4; 10000 N !
PARAMETER Z(LIQUID1&NA+1.0,NA+1.0,NI+2.0:F-1.0,F-1.0;0) 1 2.0; 10000 N !
PARAMETER Z(LIQUID1&NI+2.0,NA+1.0,NI+2.0:F-1.0,F-1.0;0) 1 6.0; 10000 N !
PARAMETER G(NINAF3_S1(S),F:NA:NI;0) 298.15 -0.0150835*T**2 - 113.135*T*LN(T)
   + 638.77854*T - 1290180.6 + 537951.5*T**(-1); 6000.0 N !

File: MQMQA-examples/TEST.TDB
$$$$$$$$$$$$$$$$$$$$$$$$$$$$$$$$$$$$$$$$$$$$$$$$$$$$$$$$$$$$$$$$$$$$$$$$$$$$$$
$ Date: 2021-08-20 00:33
$ Components: CL, CU, FE, PB, ZN
$ Phases: CL2(G), CUCL, CUCL(S), CUCL2(S), CU_SOLID(S), FECL2(S), FECL3(S),
$  FE_BCC(S), LIQUIDSOLN, PBCL2(S), PB_SOLID(S), ZNCL2(S), ZN_SOLID(S)
$ Generated by jorge5 (pycalphad 0.9.1.dev18+g9ab4bcee.d20210820)
$$$$$$$$$$$$$$$$$$$$$$$$$$$$$$$$$$$$$$$$$$$$$$$$$$$$$$$$$$$$$$$$$$$$$$$$$$$$$$

ELEMENT CL None 35.453 0.0 0.0 !
ELEMENT CU None 63.546 0.0 0.0 !
ELEMENT FE None 55.845 0.0 0.0 !
ELEMENT PB None 207.2 0.0 0.0 !
ELEMENT ZN None 65.38 0.0 0.0 !

SPECIES CL-1.0 CL1.0/-1.0 !
SPECIES CU+1.0 CU1.0/+1.0 !
SPECIES CU+2.0 CU1.0/+2.0 !
SPECIES FE+2.0 FE1.0/+2.0 !
SPECIES FE+3.0 FE1.0/+3.0 !
SPECIES PB+2.0 PB1.0/+2.0 !
SPECIES VA VA1.0 !
SPECIES ZN+2.0 ZN1.0/+2.0 !


TYPE_DEFINITION % SEQ * !
DEFINE_SYSTEM_DEFAULT ELEMENT 2 !

TYPE_DEFINITION ^ GES AMEND_PHASE_DESCRIPTION LIQUIDSOLN MQMQA CATIONS CU+1.0
   1 ZN+2.0 1 FE+3.0 1 CU+2.0 1 FE+2.0 2 PB+2.0 1 ANIONS CL-1.0 1 TYPE SUBQ !
PHASE CL2(G) %  1 2.0 !
CONSTITUENT CL2(G) :CL: !

PHASE CUCL %  2 1.0 1.0 !
CONSTITUENT CUCL :CU,VA,ZN:CL: !

PHASE CUCL(S) %  2 1.0 1.0 !
CONSTITUENT CUCL(S) :CL:CU: !

PHASE CUCL2(S) %  2 2.0 1.0 !
CONSTITUENT CUCL2(S) :CL:CU: !

PHASE CU_SOLID(S) %  1 1.0 !
CONSTITUENT CU_SOLID(S) :CU: !

PHASE FECL2(S) %  2 2.0 1.0 !
CONSTITUENT FECL2(S) :CL:FE: !

PHASE FECL3(S) %  2 3.0 1.0 !
CONSTITUENT FECL3(S) :CL:FE: !

PHASE FE_BCC(S) %  1 1.0 !
CONSTITUENT FE_BCC(S) :FE: !

PHASE LIQUIDSOLN %^  1 1.0 !
CONSTITUENT LIQUIDSOLN :CU+1.0,CU+2.0,FE+2.0,FE+3.0,PB+2.0,ZN+2.0:CL-1.0: !

PHASE PBCL2(S) %  2 2.0 1.0 !
CONSTITUENT PBCL2(S) :CL:PB: !

PHASE PB_SOLID(S) %  1 1.0 !
CONSTITUENT PB_SOLID(S) :PB: !

PHASE ZNCL2(S) %  2 2.0 1.0 !
CONSTITUENT ZNCL2(S) :CL:ZN: !

PHASE ZN_SOLID(S) %  1 1.0 !
CONSTITUENT ZN_SOLID(S) :ZN: !



$$$$$$$$$$$$$$$$$$$$$$$$$$$$$$$$$$$$$$$$$$$$$$$$$$$$$$$$$$$$$$$$$$$$$$$$$$$$$$
$                                     CL                                     $
$$$$$$$$$$$$$$$$$$$$$$$$$$$$$$$$$$$$$$$$$$$$$$$$$$$$$$$$$$$$$$$$$$$$$$$$$$$$$$

PARAMETER G(CL2(G),CL;0) 298.15 2365.0449*T**0.5 - 20.680767*T*LN(T) -
   120.39923*T - 0.25474356*T**1.5 - 8299.3704*LN(T) + 12809.016 -
   158356.65*T**(-1); 1600.0 Y 952147.59*T**0.5 - 4.8495258E-7*T**3 +
   0.18893144*T**2 + 6062.5675*T*LN(T) - 55196.104*T - 100.3137*T**1.5 -
   3941479.6*LN(T) + 13434169.0 - 257064830.0*T**(-1); 3800.0 Y
   692726.84*T**0.5 + 1734.5976*T*LN(T) - 19700.928*T - 8.2020644*T**1.5 -
   6110513.9*LN(T) + 29413795.0 - 1409830200.0*T**(-1); 6000.0 N !
PARAMETER G(CUCL,VA:CL;0) 298.15 1182.5224*T**0.5 - 10.340383*T*LN(T) -
   60.144892*T - 0.12737178*T**1.5 - 4149.6852*LN(T) + 6404.5081 -
   79178.323*T**(-1); 1600.0 Y 476073.79*T**0.5 - 2.4247629E-7*T**3 +
   0.094465719*T**2 + 3031.2838*T*LN(T) - 27597.997*T - 50.156849*T**1.5 -
   1970739.8*LN(T) + 6717084.6 - 128532420.0*T**(-1); 3800.0 Y
   346363.42*T**0.5 + 867.2988*T*LN(T) - 9850.4093*T - 4.1010322*T**1.5 -
   3055257.0*LN(T) + 14706897.0 - 704915110.0*T**(-1); 6000.0 N !


$$$$$$$$$$$$$$$$$$$$$$$$$$$$$$$$$$$$$$$$$$$$$$$$$$$$$$$$$$$$$$$$$$$$$$$$$$$$$$
$                                     CU                                     $
$$$$$$$$$$$$$$$$$$$$$$$$$$$$$$$$$$$$$$$$$$$$$$$$$$$$$$$$$$$$$$$$$$$$$$$$$$$$$$

PARAMETER G(CU_SOLID(S),CU;0) 298.15 -1.1445611E-6*T**3 + 0.0045658239*T**2 -
   33.557531*T*LN(T) + 197.36619*T - 2799.2454*LN(T) + 4202.9035 -
   106313.4*T**(-1); 1100.0 Y 328507.9*T**0.5 - 0.046747244*T**2 +
   1111.3179*T*LN(T) - 12223.998*T - 1909966.9*LN(T) + 7533338.7 -
   180313730.0*T**(-1); 2000.0 Y -32.844*T*LN(T) + 192.76214*T - 10155.016;
   2001.0 N !


$$$$$$$$$$$$$$$$$$$$$$$$$$$$$$$$$$$$$$$$$$$$$$$$$$$$$$$$$$$$$$$$$$$$$$$$$$$$$$
$                                     FE                                     $
$$$$$$$$$$$$$$$$$$$$$$$$$$$$$$$$$$$$$$$$$$$$$$$$$$$$$$$$$$$$$$$$$$$$$$$$$$$$$$

PARAMETER G(FE_BCC(S),FE;0) 298.15 -5.89269E-8*T**3 - 0.00439752*T**2 -
   23.5143*T*LN(T) + 124.134*T + 1225.7 + 77358.5*T**(-1); 1811.0 Y
   -46.0*T*LN(T) + 298.76801*T - 24287.831; 1812.0 N !


$$$$$$$$$$$$$$$$$$$$$$$$$$$$$$$$$$$$$$$$$$$$$$$$$$$$$$$$$$$$$$$$$$$$$$$$$$$$$$
$                                     PB                                     $
$$$$$$$$$$$$$$$$$$$$$$$$$$$$$$$$$$$$$$$$$$$$$$$$$$$$$$$$$$$$$$$$$$$$$$$$$$$$$$

PARAMETER G(PB_SOLID(S),PB;0) 298.15 -0.0048891149*T**2 - 23.465163*T*LN(T) +
   95.043571*T - 7283.4602 - 21956.982*T**(-1); 1100.0 Y -29.0*T*LN(T) +
   128.60133*T - 7495.8742; 1101.0 N !


$$$$$$$$$$$$$$$$$$$$$$$$$$$$$$$$$$$$$$$$$$$$$$$$$$$$$$$$$$$$$$$$$$$$$$$$$$$$$$
$                                     ZN                                     $
$$$$$$$$$$$$$$$$$$$$$$$$$$$$$$$$$$$$$$$$$$$$$$$$$$$$$$$$$$$$$$$$$$$$$$$$$$$$$$

PARAMETER G(ZN_SOLID(S),ZN;0) 298.15 -5.5097997E-7*T**3 - 0.004435299*T**2 -
   21.98043*T*LN(T) + 108.04852*T - 6832.4901 - 21533.868*T**(-1); 1000.0 Y
   -31.38*T*LN(T) + 171.87601*T - 10737.869; 1001.0 N !


$$$$$$$$$$$$$$$$$$$$$$$$$$$$$$$$$$$$$$$$$$$$$$$$$$$$$$$$$$$$$$$$$$$$$$$$$$$$$$
$                                   CL-CU                                    $
$$$$$$$$$$$$$$$$$$$$$$$$$$$$$$$$$$$$$$$$$$$$$$$$$$$$$$$$$$$$$$$$$$$$$$$$$$$$$$

PARAMETER G(CUCL,CU:CL;0) 298.15 -0.012636483*T**2 - 27.25449*T*LN(T) +
   64.844646*T + 18685.989*LN(T) - 249691.95 + 2175226.1*T**(-1); 703.0 Y
   -0.0015632282*T**2 - 63.129454*T*LN(T) + 343.76697*T - 161221.32 +
   624797.21*T**(-1); 1500.0 Y -67.263764*T*LN(T) + 373.16903*T - 163072.46;
   6000.0 N !
PARAMETER G(CUCL(S),CL:CU;0) 298.15 0; 6001.0 N !
PARAMETER G(CUCL2(S),CL:CU;0) 298.15 0; 6001.0 N !
PARAMETER G(LIQUIDSOLN,CU+1.0:CL-1.0;0) 298.15 -66.944*T*LN(T) + 354.57317*T
   - 151122.87; 3000.0 N !
PARAMETER G(LIQUIDSOLN,CU+2.0:CL-1.0;0) 298.15 -0.0016813021*T**2 -
   82.501348*T*LN(T) + 412.11241*T - 3462.1777*LN(T) - 174349.37 +
   1945.9013*T**(-1); 1500.0 Y -85.235406*T*LN(T) + 427.48835*T - 196522.43;
   3000.0 N !
PARAMETER Z(LIQUIDSOLN&CL-1.0,CU+1.0,CU+1.0:CL-1.0,CL-1.0;0) 1 6.0; 10000 N !
PARAMETER Z(LIQUIDSOLN&CU+1.0,CU+1.0,CU+1.0:CL-1.0,CL-1.0;0) 1 6.0; 10000 N !
PARAMETER Z(LIQUIDSOLN&CL-1.0,CU+2.0,CU+2.0:CL-1.0,CL-1.0;0) 1 3.0; 10000 N !
PARAMETER Z(LIQUIDSOLN&CU+2.0,CU+2.0,CU+2.0:CL-1.0,CL-1.0;0) 1 6.0; 10000 N !


$$$$$$$$$$$$$$$$$$$$$$$$$$$$$$$$$$$$$$$$$$$$$$$$$$$$$$$$$$$$$$$$$$$$$$$$$$$$$$
$                                   CL-FE                                    $
$$$$$$$$$$$$$$$$$$$$$$$$$$$$$$$$$$$$$$$$$$$$$$$$$$$$$$$$$$$$$$$$$$$$$$$$$$$$$$

PARAMETER G(FECL2(S),CL:FE;0) 298.15 0; 6001.0 N !
PARAMETER G(FECL3(S),CL:FE;0) 298.15 0; 6001.0 N !
PARAMETER EXMG(LIQUIDSOLN,FE+2.0,FE+3.0:CL-1.0,CL-1.0;35) 1 4.19*T - 4855.0;
   10000 N !
PARAMETER EXMQ(LIQUIDSOLN,FE+2.0,FE+3.0:CL-1.0,CL-1.0;36) 1 0; 10000 N !
PARAMETER EXMQ(LIQUIDSOLN,FE+2.0,FE+3.0:CL-1.0,CL-1.0;37) 1 0; 10000 N !
PARAMETER EXMQ(LIQUIDSOLN,FE+2.0,FE+3.0:CL-1.0,CL-1.0;38) 1 0; 10000 N !
PARAMETER EXMQ(LIQUIDSOLN,FE+2.0,FE+3.0:CL-1.0,CL-1.0;39) 1 0; 10000 N !
PARAMETER G(LIQUIDSOLN,FE+2.0:CL-1.0;0) 298.15 -102.173*T*LN(T) + 544.42204*T
   - 341793.75; 2000.0 Y -65.0*T*LN(T) + 224.7007*T - 267447.75; 3000.0 N !
PARAMETER G(LIQUIDSOLN,FE+3.0:CL-1.0;0) 298.15 -133.888*T*LN(T) + 696.05336*T
   - 402636.55; 1500.0 Y -83.0*T*LN(T) + 273.0102*T - 326304.55; 3000.0 N !
PARAMETER Z(LIQUIDSOLN&CL-1.0,FE+2.0,FE+2.0:CL-1.0,CL-1.0;0) 1 3.0; 10000 N !
PARAMETER Z(LIQUIDSOLN&FE+2.0,FE+2.0,FE+2.0:CL-1.0,CL-1.0;0) 1 6.0; 10000 N !
PARAMETER Z(LIQUIDSOLN&CL-1.0,FE+3.0,FE+3.0:CL-1.0,CL-1.0;0) 1 2.0; 10000 N !
PARAMETER Z(LIQUIDSOLN&FE+3.0,FE+3.0,FE+3.0:CL-1.0,CL-1.0;0) 1 6.0; 10000 N !


$$$$$$$$$$$$$$$$$$$$$$$$$$$$$$$$$$$$$$$$$$$$$$$$$$$$$$$$$$$$$$$$$$$$$$$$$$$$$$
$                                   CL-PB                                    $
$$$$$$$$$$$$$$$$$$$$$$$$$$$$$$$$$$$$$$$$$$$$$$$$$$$$$$$$$$$$$$$$$$$$$$$$$$$$$$

PARAMETER G(LIQUIDSOLN,PB+2.0:CL-1.0;0) 298.15 -0.014604471*T**2 -
   68.390656*T*LN(T) + 313.372*T - 365945.98; 500.0 Y -111.504*T*LN(T) +
   609.81341*T - 383851.53; 2000.0 Y -60.0*T*LN(T) + 166.83253*T - 280843.53;
   3000.0 N !
PARAMETER Z(LIQUIDSOLN&CL-1.0,PB+2.0,PB+2.0:CL-1.0,CL-1.0;0) 1 3.0; 10000 N !
PARAMETER Z(LIQUIDSOLN&PB+2.0,PB+2.0,PB+2.0:CL-1.0,CL-1.0;0) 1 6.0; 10000 N !
PARAMETER G(PBCL2(S),CL:PB;0) 298.15 0.014479335*T**2 - T*(0.02895867*T +
   68.4910348*LN(T) - 262.88832238291) + 68.4910348*T - 381113.719669294;
   6001.0 N !


$$$$$$$$$$$$$$$$$$$$$$$$$$$$$$$$$$$$$$$$$$$$$$$$$$$$$$$$$$$$$$$$$$$$$$$$$$$$$$
$                                   CL-ZN                                    $
$$$$$$$$$$$$$$$$$$$$$$$$$$$$$$$$$$$$$$$$$$$$$$$$$$$$$$$$$$$$$$$$$$$$$$$$$$$$$$

PARAMETER G(CUCL,ZN:CL;0) 298.15 -1182.5224*T**0.5 - 0.0143325*T**2 -
   52.600617*T*LN(T) + 412.64564*T + 0.12737178*T**1.5 + 4149.6852*LN(T) -
   438928.43 + 79178.323*T**(-1); 591.0 Y -1182.5224*T**0.5 -
   69.541632*T*LN(T) + 520.76008*T + 0.12737178*T**1.5 + 4149.6852*LN(T) -
   443934.5 + 79178.323*T**(-1); 1600.0 Y -476073.79*T**0.5 +
   2.4247629E-7*T**3 - 0.094465719*T**2 - 3111.1658*T*LN(T) + 28058.613*T +
   50.156849*T**1.5 + 1970739.8*LN(T) - 7154614.6 + 128532420.0*T**(-1);
   3800.0 Y -346363.42*T**0.5 - 947.18081*T*LN(T) + 10311.024*T +
   4.1010322*T**1.5 + 3055257.0*LN(T) - 15144427.0 + 704915110.0*T**(-1);
   6000.0 N !
PARAMETER G(LIQUIDSOLN,ZN+2.0:CL-1.0;0) 298.15 -0.0115645*T**2 -
   65.835*T*LN(T) + 308.48717*T - 416867.43; 1005.0 Y -89.079645*T*LN(T) +
   469.17142*T - 428547.87; 3000.0 N !
PARAMETER Z(LIQUIDSOLN&CL-1.0,ZN+2.0,ZN+2.0:CL-1.0,CL-1.0;0) 1 3.0; 10000 N !
PARAMETER Z(LIQUIDSOLN&ZN+2.0,ZN+2.0,ZN+2.0:CL-1.0,CL-1.0;0) 1 6.0; 10000 N !
PARAMETER G(ZNCL2(S),CL:ZN;0) 298.15 0.0143325*T**2 - T*(0.028665*T +
   62.941*LN(T) - 260.559804624636) + 62.941*T - 435688.924127981; 6001.0 N !


$$$$$$$$$$$$$$$$$$$$$$$$$$$$$$$$$$$$$$$$$$$$$$$$$$$$$$$$$$$$$$$$$$$$$$$$$$$$$$
$                                  CL-CU-FE                                  $
$$$$$$$$$$$$$$$$$$$$$$$$$$$$$$$$$$$$$$$$$$$$$$$$$$$$$$$$$$$$$$$$$$$$$$$$$$$$$$

PARAMETER EXMG(LIQUIDSOLN,CU+1.0,FE+3.0:CL-1.0,CL-1.0;5) 1 -4364.0; 10000 N !
PARAMETER EXMG(LIQUIDSOLN,CU+1.0,FE+3.0:CL-1.0,CL-1.0;20) 1 3.24*T + 2940.0;
   10000 N !
PARAMETER EXMG(LIQUIDSOLN,CU+1.0,FE+3.0:CL-1.0,CL-1.0;30) 1 -1534.0; 10000 N !
PARAMETER EXMG(LIQUIDSOLN,CU+2.0,FE+2.0:CL-1.0,CL-1.0;55) 1 -2191.38; 10000 N
   !
PARAMETER EXMQ(LIQUIDSOLN,CU+1.0,FE+3.0:CL-1.0,CL-1.0;6) 1 0; 10000 N !
PARAMETER EXMQ(LIQUIDSOLN,CU+1.0,FE+3.0:CL-1.0,CL-1.0;7) 1 0; 10000 N !
PARAMETER EXMQ(LIQUIDSOLN,CU+1.0,FE+3.0:CL-1.0,CL-1.0;8) 1 0; 10000 N !
PARAMETER EXMQ(LIQUIDSOLN,CU+1.0,FE+3.0:CL-1.0,CL-1.0;9) 1 0; 10000 N !
PARAMETER EXMQ(LIQUIDSOLN&CU+1.0,CU+1.0,FE+3.0:CL-1.0,CL-1.0;21) 1 1; 10000 N
   !
PARAMETER EXMQ(LIQUIDSOLN&CU+1.0,CU+1.0,FE+3.0:CL-1.0,CL-1.0;22) 1 0; 10000 N
   !
PARAMETER EXMQ(LIQUIDSOLN&CU+1.0,CU+1.0,FE+3.0:CL-1.0,CL-1.0;23) 1 0; 10000 N
   !
PARAMETER EXMQ(LIQUIDSOLN&CU+1.0,CU+1.0,FE+3.0:CL-1.0,CL-1.0;24) 1 0; 10000 N
   !
PARAMETER EXMQ(LIQUIDSOLN&FE+3.0,CU+1.0,FE+3.0:CL-1.0,CL-1.0;31) 1 0; 10000 N
   !
PARAMETER EXMQ(LIQUIDSOLN&FE+3.0,CU+1.0,FE+3.0:CL-1.0,CL-1.0;32) 1 1; 10000 N
   !
PARAMETER EXMQ(LIQUIDSOLN&FE+3.0,CU+1.0,FE+3.0:CL-1.0,CL-1.0;33) 1 0; 10000 N
   !
PARAMETER EXMQ(LIQUIDSOLN&FE+3.0,CU+1.0,FE+3.0:CL-1.0,CL-1.0;34) 1 0; 10000 N
   !
PARAMETER EXMQ(LIQUIDSOLN,CU+2.0,FE+2.0:CL-1.0,CL-1.0;56) 1 0; 10000 N !
PARAMETER EXMQ(LIQUIDSOLN,CU+2.0,FE+2.0:CL-1.0,CL-1.0;57) 1 0; 10000 N !
PARAMETER EXMQ(LIQUIDSOLN,CU+2.0,FE+2.0:CL-1.0,CL-1.0;58) 1 0; 10000 N !
PARAMETER EXMQ(LIQUIDSOLN,CU+2.0,FE+2.0:CL-1.0,CL-1.0;59) 1 0; 10000 N !


$$$$$$$$$$$$$$$$$$$$$$$$$$$$$$$$$$$$$$$$$$$$$$$$$$$$$$$$$$$$$$$$$$$$$$$$$$$$$$
$                                  CL-CU-PB                                  $
$$$$$$$$$$$$$$$$$$$$$$$$$$$$$$$$$$$$$$$$$$$$$$$$$$$$$$$$$$$$$$$$$$$$$$$$$$$$$$

PARAMETER EXMG(LIQUIDSOLN,CU+1.0,PB+2.0:CL-1.0,CL-1.0;60) 1 -360.8; 10000 N !
PARAMETER EXMG(LIQUIDSOLN,CU+1.0,PB+2.0:CL-1.0,CL-1.0;65) 1 -798.8; 10000 N !
PARAMETER EXMG(LIQUIDSOLN,CU+1.0,PB+2.0:CL-1.0,CL-1.0;70) 1 -798.8; 10000 N !
PARAMETER EXMQ(LIQUIDSOLN,CU+1.0,PB+2.0:CL-1.0,CL-1.0;61) 1 0; 10000 N !
PARAMETER EXMQ(LIQUIDSOLN,CU+1.0,PB+2.0:CL-1.0,CL-1.0;62) 1 0; 10000 N !
PARAMETER EXMQ(LIQUIDSOLN,CU+1.0,PB+2.0:CL-1.0,CL-1.0;63) 1 0; 10000 N !
PARAMETER EXMQ(LIQUIDSOLN,CU+1.0,PB+2.0:CL-1.0,CL-1.0;64) 1 0; 10000 N !
PARAMETER EXMQ(LIQUIDSOLN&PB+2.0,CU+1.0,PB+2.0:CL-1.0,CL-1.0;66) 1 0; 10000 N
   !
PARAMETER EXMQ(LIQUIDSOLN&PB+2.0,CU+1.0,PB+2.0:CL-1.0,CL-1.0;67) 1 1; 10000 N
   !
PARAMETER EXMQ(LIQUIDSOLN&PB+2.0,CU+1.0,PB+2.0:CL-1.0,CL-1.0;68) 1 0; 10000 N
   !
PARAMETER EXMQ(LIQUIDSOLN&PB+2.0,CU+1.0,PB+2.0:CL-1.0,CL-1.0;69) 1 0; 10000 N
   !


$$$$$$$$$$$$$$$$$$$$$$$$$$$$$$$$$$$$$$$$$$$$$$$$$$$$$$$$$$$$$$$$$$$$$$$$$$$$$$
$                                  CL-CU-ZN                                  $
$$$$$$$$$$$$$$$$$$$$$$$$$$$$$$$$$$$$$$$$$$$$$$$$$$$$$$$$$$$$$$$$$$$$$$$$$$$$$$

PARAMETER L(CUCL,CU,ZN:CL;0) 1 0; 10000 N !
PARAMETER L(CUCL,CU,ZN:CL;1) 1 0; 10000 N !
PARAMETER EXMG(LIQUIDSOLN,CU+1.0,ZN+2.0:CL-1.0,CL-1.0;0) 1 3960.66 -
   3.77326*T; 10000 N !
PARAMETER EXMG(LIQUIDSOLN,CU+1.0,ZN+2.0:CL-1.0,CL-1.0;10) 1 -2018.27; 10000 N
   !
PARAMETER EXMG(LIQUIDSOLN,CU+1.0,ZN+2.0:CL-1.0,CL-1.0;15) 1 -0.783*T -
   4457.21; 10000 N !
PARAMETER EXMG(LIQUIDSOLN,CU+1.0,ZN+2.0:CL-1.0,CL-1.0;25) 1 -0.783*T -
   4457.21; 10000 N !
PARAMETER EXMQ(LIQUIDSOLN,CU+1.0,ZN+2.0:CL-1.0,CL-1.0;1) 1 0; 10000 N !
PARAMETER EXMQ(LIQUIDSOLN,CU+1.0,ZN+2.0:CL-1.0,CL-1.0;2) 1 0; 10000 N !
PARAMETER EXMQ(LIQUIDSOLN,CU+1.0,ZN+2.0:CL-1.0,CL-1.0;3) 1 0; 10000 N !
PARAMETER EXMQ(LIQUIDSOLN,CU+1.0,ZN+2.0:CL-1.0,CL-1.0;4) 1 0; 10000 N !
PARAMETER EXMQ(LIQUIDSOLN&CU+1.0,CU+1.0,ZN+2.0:CL-1.0,CL-1.0;11) 1 1; 10000 N
   !
PARAMETER EXMQ(LIQUIDSOLN&CU+1.0,CU+1.0,ZN+2.0:CL-1.0,CL-1.0;12) 1 0; 10000 N
   !
PARAMETER EXMQ(LIQUIDSOLN&CU+1.0,CU+1.0,ZN+2.0:CL-1.0,CL-1.0;13) 1 0; 10000 N
   !
PARAMETER EXMQ(LIQUIDSOLN&CU+1.0,CU+1.0,ZN+2.0:CL-1.0,CL-1.0;14) 1 0; 10000 N
   !
PARAMETER EXMQ(LIQUIDSOLN&ZN+2.0,CU+1.0,ZN+2.0:CL-1.0,CL-1.0;16) 1 0; 10000 N
   !
PARAMETER EXMQ(LIQUIDSOLN&ZN+2.0,CU+1.0,ZN+2.0:CL-1.0,CL-1.0;17) 1 1; 10000 N
   !
PARAMETER EXMQ(LIQUIDSOLN&ZN+2.0,CU+1.0,ZN+2.0:CL-1.0,CL-1.0;18) 1 0; 10000 N
   !
PARAMETER EXMQ(LIQUIDSOLN&ZN+2.0,CU+1.0,ZN+2.0:CL-1.0,CL-1.0;19) 1 0; 10000 N
   !


$$$$$$$$$$$$$$$$$$$$$$$$$$$$$$$$$$$$$$$$$$$$$$$$$$$$$$$$$$$$$$$$$$$$$$$$$$$$$$
$                                  CL-FE-ZN                                  $
$$$$$$$$$$$$$$$$$$$$$$$$$$$$$$$$$$$$$$$$$$$$$$$$$$$$$$$$$$$$$$$$$$$$$$$$$$$$$$

PARAMETER EXMG(LIQUIDSOLN,FE+3.0,ZN+2.0:CL-1.0,CL-1.0;40) 1 -3865.0; 10000 N !
PARAMETER EXMG(LIQUIDSOLN,FE+3.0,ZN+2.0:CL-1.0,CL-1.0;45) 1 -5687.0; 10000 N !
PARAMETER EXMG(LIQUIDSOLN,FE+3.0,ZN+2.0:CL-1.0,CL-1.0;50) 1 634.0; 10000 N !
PARAMETER EXMQ(LIQUIDSOLN,FE+3.0,ZN+2.0:CL-1.0,CL-1.0;41) 1 0; 10000 N !
PARAMETER EXMQ(LIQUIDSOLN,FE+3.0,ZN+2.0:CL-1.0,CL-1.0;42) 1 0; 10000 N !
PARAMETER EXMQ(LIQUIDSOLN,FE+3.0,ZN+2.0:CL-1.0,CL-1.0;43) 1 0; 10000 N !
PARAMETER EXMQ(LIQUIDSOLN,FE+3.0,ZN+2.0:CL-1.0,CL-1.0;44) 1 0; 10000 N !
PARAMETER EXMQ(LIQUIDSOLN&ZN+2.0,FE+3.0,ZN+2.0:CL-1.0,CL-1.0;46) 1 1; 10000 N
   !
PARAMETER EXMQ(LIQUIDSOLN&ZN+2.0,FE+3.0,ZN+2.0:CL-1.0,CL-1.0;47) 1 0; 10000 N
   !
PARAMETER EXMQ(LIQUIDSOLN&ZN+2.0,FE+3.0,ZN+2.0:CL-1.0,CL-1.0;48) 1 0; 10000 N
   !
PARAMETER EXMQ(LIQUIDSOLN&ZN+2.0,FE+3.0,ZN+2.0:CL-1.0,CL-1.0;49) 1 0; 10000 N
   !
PARAMETER EXMQ(LIQUIDSOLN&FE+3.0,FE+3.0,ZN+2.0:CL-1.0,CL-1.0;51) 1 0; 10000 N
   !
PARAMETER EXMQ(LIQUIDSOLN&FE+3.0,FE+3.0,ZN+2.0:CL-1.0,CL-1.0;52) 1 1; 10000 N
   !
PARAMETER EXMQ(LIQUIDSOLN&FE+3.0,FE+3.0,ZN+2.0:CL-1.0,CL-1.0;53) 1 0; 10000 N
   !
PARAMETER EXMQ(LIQUIDSOLN&FE+3.0,FE+3.0,ZN+2.0:CL-1.0,CL-1.0;54) 1 0; 10000 N
   !


$$$$$$$$$$$$$$$$$$$$$$$$$$$$$$$$$$$$$$$$$$$$$$$$$$$$$$$$$$$$$$$$$$$$$$$$$$$$$$
$                                CL-CU-FE-PB                                 $
$$$$$$$$$$$$$$$$$$$$$$$$$$$$$$$$$$$$$$$$$$$$$$$$$$$$$$$$$$$$$$$$$$$$$$$$$$$$$$

PARAMETER EXMQ(LIQUIDSOLN&FE+3.0,CU+1.0,PB+2.0:CL-1.0,CL-1.0;71) 1 0; 10000 N
   !
PARAMETER EXMQ(LIQUIDSOLN&FE+3.0,CU+1.0,PB+2.0:CL-1.0,CL-1.0;72) 1 0; 10000 N
   !
PARAMETER EXMQ(LIQUIDSOLN&FE+3.0,CU+1.0,PB+2.0:CL-1.0,CL-1.0;73) 1 1; 10000 N
   !
PARAMETER EXMQ(LIQUIDSOLN&FE+3.0,CU+1.0,PB+2.0:CL-1.0,CL-1.0;74) 1 0; 10000 N
   !


$$$$$$$$$$$$$$$$$$$$$$$$$$$$$$$$$$$$$$$$$$$$$$$$$$$$$$$$$$$$$$$$$$$$$$$$$$$$$$
$                                CL-CU-FE-ZN                                 $
$$$$$$$$$$$$$$$$$$$$$$$$$$$$$$$$$$$$$$$$$$$$$$$$$$$$$$$$$$$$$$$$$$$$$$$$$$$$$$

PARAMETER EXMQ(LIQUIDSOLN&FE+2.0,CU+1.0,ZN+2.0:CL-1.0,CL-1.0;26) 1 0; 10000 N
   !
PARAMETER EXMQ(LIQUIDSOLN&FE+2.0,CU+1.0,ZN+2.0:CL-1.0,CL-1.0;27) 1 0; 10000 N
   !
PARAMETER EXMQ(LIQUIDSOLN&FE+2.0,CU+1.0,ZN+2.0:CL-1.0,CL-1.0;28) 1 1; 10000 N
   !
PARAMETER EXMQ(LIQUIDSOLN&FE+2.0,CU+1.0,ZN+2.0:CL-1.0,CL-1.0;29) 1 0; 10000 N
   !

File: MQMQA-examples/Updated_Mn5G3_species_Mn-Ge-Si.tdb
$ Database file written 2014-10- 3
$ From database: USER                    
 ELEMENT /-   ELECTRON_GAS              0.0000E+00  0.0000E+00  0.0000E+00!
 ELEMENT VA   VACUUM                    0.0000E+00  0.0000E+00  0.0000E+00!
 ELEMENT GE   DIAMOND_A4                7.2610E+01  4.6275E+03  3.1087E+01!
 ELEMENT MN   CBCC_A12                  5.4938E+01  4.9960E+03  3.2008E+01!
 ELEMENT SI   DIAMOND_A4                2.8085E+01  3.2175E+03  1.8820E+01!
 
 SPECIES MN5GE3                      MN5GE3!
 SPECIES MNSI                        MN0.5SI0.5!
 SPECIES SI2                         SI2!
 SPECIES SI3                         SI3!
 
 FUNCTION GLIQGE     2.98150E+02  +GHSERGE#+37141.489-30.687043*T
     +8.56632E-21*T**7;  1.21140E+03  Y
      +27243.473+126.324186*T-27.6144*T*LN(T);  3.20000E+03  N !
 FUNCTION GBCCGE     2.98150E+02  +GHSERGE#+34100-23.5*T;  3.20000E+03  N !
 FUNCTION GHSERGE    2.98150E+02  -9486.153+165.635573*T-29.5337682*T*LN(T)
     +.005568297*T**2-1.513694E-06*T**3+163298*T**(-1);  9.00000E+02  Y
      -5689.239+102.86087*T-19.8536239*T*LN(T)-.003672527*T**2;  1.21140E+03 
      Y
      -9548.204+156.708024*T-27.6144*T*LN(T)-8.59809E+28*T**(-9);  
     3.20000E+03  N !
 FUNCTION GFCCGE     2.98150E+02  +GHSERGE#+36000-22.3*T;  3.20000E+03  N !
 FUNCTION GHCPGE     2.98150E+02  +GHSERGE#+35000-21.5*T;  3.20000E+03  N !
 FUNCTION F12710T    2.98150E+02  +276164.054-34.4987551*T-20.786*T*LN(T);  
     1.57500E+03  Y
      +275547.585-29.248057*T-21.52064*T*LN(T)+3.819474E-04*T**2
     -3.66030333E-08*T**3+95180.95*T**(-1);  2.10000E+03  Y
      +274521.741-16.384493*T-23.35302*T*LN(T)+.0013469965*T**2
     -1.18903067E-07*T**3;  2.40000E+03  N !
 FUNCTION GLIQMN     2.98150E+02  +GHSERMN#+17859.91-12.6208*T
     -4.41929E-21*T**7;  1.51900E+03  Y
      -9993.9+299.036*T-48*T*LN(T);  2.00000E+03  N !
 FUNCTION GBCCMN     2.98150E+02  -3235.3+127.85*T-23.7*T*LN(T)
     -.00744271*T**2+60000*T**(-1);  1.51900E+03  Y
      -23188.83+307.7043*T-48*T*LN(T)+1.265152E+30*T**(-9);  2.00000E+03  N !
 FUNCTION GHSERMN    2.98150E+02  -8115.28+130.059*T-23.4582*T*LN(T)
     -.00734768*T**2+69827*T**(-1);  1.51900E+03  Y
      -28733.41+312.2648*T-48*T*LN(T)+1.656847E+30*T**(-9);  2.00000E+03  N !
 FUNCTION GFCCMN     2.98150E+02  -3439.3+131.884*T-24.5177*T*LN(T)
     -.006*T**2+69600*T**(-1);  1.51900E+03  Y
      -26070.1+309.6664*T-48*T*LN(T)+3.86196E+30*T**(-9);  2.00000E+03  N !
 FUNCTION GHCPMN     2.98150E+02  -4439.3+133.007*T-24.5177*T*LN(T)
     -.006*T**2+69600*T**(-1);  1.51900E+03  Y
      -27070.1+310.7894*T-48*T*LN(T)+3.86196E+30*T**(-9);  2.00000E+03  N !
 FUNCTION F15524T    2.98150E+02  +444169.766-27.9507107*T-21.04097*T*LN(T)
     +3.7970425E-04*T**2-9.73407167E-08*T**3-61797.2*T**(-1);  2.00000E+03  Y
      +437545.354-12.9504911*T-22.5648*T*LN(T)-2.428964E-04*T**2
     +1.1169705E-08*T**3+2760718.5*T**(-1);  5.50000E+03  Y
      +405256.153+76.2660203*T-33.14557*T*LN(T)+.0012877205*T**2
     -3.00107333E-08*T**3+21167395*T**(-1);  1.00000E+04  N !
 FUNCTION F15544T    2.98150E+02  +572963.738+3.71111536*T-35.9832*T*LN(T)
     -9.4063E-04*T**2-4.840215E-08*T**3+12476.05*T**(-1);  2.60000E+03  Y
      +609343.923-151.775041*T-16.36102*T*LN(T)-.005711295*T**2
     +1.72754333E-07*T**3-12777080*T**(-1);  6.00000E+03  N !
 FUNCTION F15565T    2.98150E+02  +611231.76+46.3558219*T-46.87401*T*LN(T)
     -.01734593*T**2+3.536315E-06*T**3+194880.6*T**(-1);  7.00000E+02  Y
      +604474.517+159.236354*T-64.54462*T*LN(T)+.0019320005*T**2
     -2.38038667E-07*T**3+630559*T**(-1);  2.40000E+03  Y
      +613241.601+78.6268439*T-53.45528*T*LN(T)-.0027577635*T**2
     +9.275105E-08*T**3+606517*T**(-1);  6.00000E+03  N !
 FUNCTION GLIQSI     2.98150E+02  +GHSERSI#+50696.36-30.099439*T
     +2.09307E-21*T**7;  1.68700E+03  Y
      +40370.523+137.722298*T-27.196*T*LN(T);  3.60000E+03  N !
 FUNCTION GBCCSI     2.98150E+02  +GHSERSI#+47000-22.5*T;  3.60000E+03  N !
 FUNCTION GHSERSI    2.98150E+02  -8162.609+137.236859*T-22.8317533*T*LN(T)
     -.001912904*T**2-3.552E-09*T**3+176667*T**(-1);  1.68700E+03  Y
      -9457.642+167.281367*T-27.196*T*LN(T)-4.20369E+30*T**(-9);  
     3.60000E+03  N !
 FUNCTION GFCCSI     2.98150E+02  +GHSERSI#+51000-21.8*T;  3.60000E+03  N !
 FUNCTION GHCPSI     2.98150E+02  +GHSERSI#+49200-20.8*T;  3.60000E+03  N !
 FUNCTION UN_ASS 298.15 0; 300 N !
 
 TYPE_DEFINITION % SEQ *!
 DEFINE_SYSTEM_DEFAULT ELEMENT 2 !
 DEFAULT_COMMAND DEF_SYS_ELEMENT VA /- !


 PHASE GAS:G %  1  1.0  !
    CONSTITUENT GAS:G :MN,SI,SI2,SI3 :  !

   PARAMETER G(GAS,MN;0)  2.98150E+02  +F12710T#+R#*T*LN(1E-05*P);   
  6.00000E+03   N REF0 !
   PARAMETER G(GAS,SI;0)  2.98150E+02  +F15524T#+R#*T*LN(1E-05*P);   
  6.00000E+03   N REF0 !
   PARAMETER G(GAS,SI2;0)  2.98150E+02  +F15544T#+R#*T*LN(1E-05*P);   
  6.00000E+03   N REF0 !
   PARAMETER G(GAS,SI3;0)  2.98150E+02  +F15565T#+R#*T*LN(1E-05*P);   
  6.00000E+03   N REF0 !


 PHASE A15_CR3SI  %  2 .75   .25 !
    CONSTITUENT A15_CR3SI  :MN,SI : GE,SI :  !

   PARAMETER G(A15_CR3SI,MN:GE;0)  2.98150E+02  +2000-.5*T+.25*GHSERGE#
  +.75*GHSERMN#;   6.00000E+03   N REF0 !
       PARA G(A15_CR3SI,SI:GE;0) 298.15 0; 6000 N!
   PARAMETER G(A15_CR3SI,MN:SI;0)  2.98150E+02  -17000-.2*T+.75*GHSERMN#
  +.25*GHSERSI#;   6.00000E+03   N REF0 !
   PARAMETER G(A15_CR3SI,SI:SI;0)  2.98150E+02  +103981.49-16.4839*T
  +GHSERSI#;   6.00000E+03   N REF0 !


 PHASE B20_MNSI  %  2 .5   .5 !
    CONSTITUENT B20_MNSI  :MN : GE,SI :  !

   PARAMETER G(B20_MNSI,MN:GE;0)  2.98150E+02  -8000-.5*T+.5*GHSERGE#
  +.5*GHSERMN#;   6.00000E+03   N REF0 !
   PARAMETER G(B20_MNSI,MN:SI;0)  2.98150E+02  -38260+3.31*T+.5*GHSERMN#
  +.5*GHSERSI#;   6.00000E+03   N REF0 !
   PARAMETER TC(B20_MNSI,MN:SI;0)  2.98150E+02  29;  2.00000E+03  N REF2 !
   PARAMETER BMAGN(B20_MNSI,MN:SI;0)  2.98150E+02  .2;  2.00000E+03  N REF2 !
   PARAMETER G(B20_MNSI,MN:GE,SI;0)  2.98150E+02  8000;   6.00000E+03   N 
  REF0 !


 TYPE_DEFINITION & GES A_P_D BCC_A2 MAGNETIC  -1.0    4.00000E-01 !
 PHASE BCC_A2  %&  2 1   3 !
    CONSTITUENT BCC_A2  :GE,MN,SI : VA :  !

   PARAMETER G(BCC_A2,GE:VA;0)  2.98150E+02  +GBCCGE#;  3.20000E+03  N REF1 !
   PARAMETER G(BCC_A2,MN:VA;0)  2.98150E+02  +GBCCMN#;  2.00000E+03  N REF3 !
   PARAMETER TC(BCC_A2,MN:VA;0)  2.98150E+02  -580;  2.00000E+03  N REF1 !
   PARAMETER BMAGN(BCC_A2,MN:VA;0)  2.98150E+02  -.27;  2.00000E+03  N REF1 !
   PARAMETER G(BCC_A2,SI:VA;0)  2.98150E+02  +GBCCSI#;  3.60000E+03  N REF1 !
   PARAMETER G(BCC_A2,GE,MN:VA;0)  2.98150E+02  57921;   6.00000E+03   N 
  REF0 !
   PARAMETER G(BCC_A2,GE,MN:VA;1)  2.98150E+02  100449;   6.00000E+03   N 
  REF0 !
   PARAMETER G(BCC_A2,MN,SI:VA;0)  2.98150E+02  -74018;   6.00000E+03   N 
  REF0 !


 PHASE BCT_A5  %  1  1.0  !
    CONSTITUENT BCT_A5  :GE :  !

   PARAMETER G(BCT_A5,GE;0)  2.98150E+02  +GHSERGE#+28800-16.5*T;  
  3.00000E+03  N REF3 !


 TYPE_DEFINITION ' GES A_P_D CBCC_A12 MAGNETIC  -3.0    2.80000E-01 !
 PHASE CBCC_A12  %'  2 1   1 !
    CONSTITUENT CBCC_A12  :MN,SI : VA :  !

   PARAMETER G(CBCC_A12,MN:VA;0)  2.98150E+02  +GHSERMN#;  2.00000E+03  N 
  REF3 !
   PARAMETER TC(CBCC_A12,MN:VA;0)  2.98150E+02  -285;  2.00000E+03  N REF1 !
   PARAMETER BMAGN(CBCC_A12,MN:VA;0)  2.98150E+02  -.66;  2.00000E+03  N 
  REF1 !
   PARAMETER G(CBCC_A12,SI:VA;0)  2.98150E+02  +GHSERSI#+50208-20.377*T;  
  3.60000E+03  N REF1 !
   PARAMETER G(CBCC_A12,MN,SI:VA;0)  2.98150E+02  -185883+50.72*T;   
  6.00000E+03   N REF0 !
   PARAMETER G(CBCC_A12,MN,SI:VA;1)  2.98150E+02  -15426;   6.00000E+03   N 
  REF0 !
   PARAMETER G(CBCC_A12,MN,SI:VA;2)  2.98150E+02  -1861;   6.00000E+03   N 
  REF0 !
   PARAMETER G(CBCC_A12,MN,SI:VA;3)  2.98150E+02  35466;   6.00000E+03   N 
  REF0 !


 PHASE CRSI2  %  2 .3333   .6667 !
    CONSTITUENT CRSI2  :MN,SI : SI :  !

   PARAMETER G(CRSI2,MN:SI;0)  2.98150E+02  -21000-.1*T+.3333*GHSERMN#
  +.6667*GHSERSI#;   6.00000E+03   N REF0 !
   PARAMETER G(CRSI2,SI:SI;0)  2.98150E+02  +28175-8.76*T+GHSERSI#;   
  6.00000E+03   N REF0 !


 PHASE CUB_A13  %  2 1   1 !
    CONSTITUENT CUB_A13  :GE,MN,SI : VA :  !

   PARAMETER G(CUB_A13,GE:VA;0)  2.98150E+02  +GHSERGE#+35000-23*T;   
  6.00000E+03   N REF5 !
   PARAMETER G(CUB_A13,MN:VA;0)  2.98150E+02  -5800.4+135.995*T
  -24.8785*T*LN(T)-.00583359*T**2+70269*T**(-1);  1.51900E+03  Y
   -28290.76+311.2933*T-48*T*LN(T)+3.96757E+30*T**(-9);  2.00000E+03  N REF3 !
   PARAMETER G(CUB_A13,SI:VA;0)  2.98150E+02  +GHSERSI#+47279-20.377*T;  
  3.60000E+03  N REF1 !
   PARAMETER G(CUB_A13,GE,MN:VA;0)  2.98150E+02  -40000+3.19*T;   
  6.00000E+03   N REF5 !
   PARAMETER G(CUB_A13,GE,MN:VA;1)  2.98150E+02  +104000-93.6*T;   
  6.00000E+03   N REF5 !
   PARAMETER G(CUB_A13,GE,MN:VA;2)  2.98150E+02  -61592+26.11*T;   
  6.00000E+03   N REF5 !
   PARAMETER G(CUB_A13,MN,SI:VA;0)  2.98150E+02  -180013+54.4*T;   
  6.00000E+03   N REF0 !
   PARAMETER G(CUB_A13,MN,SI:VA;1)  2.98150E+02  -26073;   6.00000E+03   N 
  REF0 !
   PARAMETER G(CUB_A13,MN,SI:VA;2)  2.98150E+02  -10444;   6.00000E+03   N 
  REF0 !
   PARAMETER G(CUB_A13,MN,SI:VA;3)  2.98150E+02  46590;   6.00000E+03   N 
  REF0 !


 PHASE D88_MN5SI3  %  2 .625   .375 !
    CONSTITUENT D88_MN5SI3  :MN : GE,SI :  !

   PARAMETER G(D88_MN5SI3,MN:GE;0)  2.98150E+02  -18289+.625*GHSERMN#
  +.375*GHSERGE#;   6.00000E+03   N REF0 !
   PARAMETER G(D88_MN5SI3,MN:SI;0)  2.98150E+02  -34515+.625*GHSERMN#
  +.375*GHSERSI#;   6.00000E+03   N REF0 !
   PARAMETER TC(D88_MN5SI3,MN:SI;0)  2.98150E+02  30;  2.00000E+03  N REF2 !
   PARAMETER BMAGN(D88_MN5SI3,MN:SI;0)  2.98150E+02  1.49;  2.00000E+03  N 
  REF2 !
   PARAMETER G(D88_MN5SI3,MN:GE,SI;0)  2.98150E+02  5000;   6.00000E+03   N 
  REF0 !
   PARAMETER G(D88_MN5SI3,MN:GE,SI;2)  2.98150E+02  -1500;   6.00000E+03   N 
  REF0 !


 PHASE D8M_CR5SI3  %  2 .625   .375 !
    CONSTITUENT D8M_CR5SI3  :GE : GE,SI :  !

   PARAMETER G(D8M_CR5SI3,GE:GE;0)  2.98150E+02  +5000+GHSERGE#;  
  3.20000E+03  N REF0 !
       PARA G(D8M_CR5SI3,GE:SI;0) 298.15 0; 6000 N!


 PHASE DIAMOND_A4  %  1  1.0  !
    CONSTITUENT DIAMOND_A4  :GE,MN,SI :  !

   PARAMETER G(DIAMOND_A4,GE;0)  2.98150E+02  +GHSERGE#;  3.20000E+03  N 
  REF2 !
   PARAMETER G(DIAMOND_A4,MN;0)  2.98150E+02  +GHSERMN#+1000;  3.60000E+03  
  N REF1 !
   PARAMETER G(DIAMOND_A4,SI;0)  2.98150E+02  +GHSERSI#;  3.60000E+03  N 
  REF2 !
   PARAMETER G(DIAMOND_A4,GE,SI;0)  2.98150E+02  3500;  3.60000E+03  N REF4 !
   PARAMETER G(DIAMOND_A4,MN,GE;0)  2.98150E+02  22000;  3.60000E+03  N REF4 !

   PARAMETER G(DIAMOND_A4,GE,MN,SI;0)  2.98150E+02  -140000;   6.00000E+03   
  N REF0 !
   PARAMETER G(DIAMOND_A4,MN,SI;0)  2.98150E+02  -21330;  3.60000E+03  N 
  REF1 !


 TYPE_DEFINITION ( GES A_P_D FCC_A1 MAGNETIC  -3.0    2.80000E-01 !
 PHASE FCC_A1  %(  2 1   1 !
    CONSTITUENT FCC_A1  :GE,MN,SI : VA :  !

   PARAMETER G(FCC_A1,GE:VA;0)  2.98150E+02  +GFCCGE#;  3.20000E+03  N REF1 !
   PARAMETER G(FCC_A1,MN:VA;0)  2.98150E+02  +GFCCMN#;  2.00000E+03  N REF3 !
   PARAMETER TC(FCC_A1,MN:VA;0)  2.98150E+02  -1620;  2.00000E+03  N REF1 !
   PARAMETER BMAGN(FCC_A1,MN:VA;0)  2.98150E+02  -1.86;  2.00000E+03  N REF1 !
   PARAMETER G(FCC_A1,SI:VA;0)  2.98150E+02  +GFCCSI#;  3.60000E+03  N REF1 !
   PARAMETER G(FCC_A1,GE,MN:VA;0)  2.98150E+02  -23068-6.5*T;   6.00000E+03  
   N REF0 !
   PARAMETER G(FCC_A1,GE,MN:VA;1)  2.98150E+02  +140894-112.6*T;   
  6.00000E+03   N REF0 !
   PARAMETER G(FCC_A1,GE,MN:VA;2)  2.98150E+02  -73173+31.19*T;   
  6.00000E+03   N REF0 !
   PARAMETER G(FCC_A1,MN,SI:VA;0)  2.98150E+02  -93085;   6.00000E+03   N 
  REF0 !


 TYPE_DEFINITION ) GES A_P_D HCP_A3 MAGNETIC  -3.0    2.80000E-01 !
 PHASE HCP_A3  %)  2 1   .5 !
    CONSTITUENT HCP_A3  :GE,MN,SI : VA :  !

   PARAMETER G(HCP_A3,GE:VA;0)  2.98150E+02  +GHCPGE#;  3.20000E+03  N REF1 !
   PARAMETER G(HCP_A3,MN:VA;0)  2.98150E+02  +GHCPMN#;  2.00000E+03  N REF3 !
   PARAMETER TC(HCP_A3,MN:VA;0)  2.98150E+02  -1620;  2.00000E+03  N REF1 !
   PARAMETER BMAGN(HCP_A3,MN:VA;0)  2.98150E+02  -1.86;  2.00000E+03  N REF1 !
   PARAMETER G(HCP_A3,SI:VA;0)  2.98150E+02  +GHCPSI#;  3.60000E+03  N REF1 !


 PHASE HCP_ZN  %  2 1   .5 !
    CONSTITUENT HCP_ZN  :SI : VA :  !

   PARAMETER G(HCP_ZN,SI:VA;0)  2.98150E+02  +GHSERSI#+49201-20.8*T;  
  3.60000E+03  N REF3 !


 PHASE HT_SIGMA  %  3 .2666   .1334   .6 !
    CONSTITUENT HT_SIGMA  :MN,SI : SI : MN,SI :  !

   PARAMETER G(HT_SIGMA,MN:SI:MN;0)  2.98150E+02  -14000-.3*T+.1334*GHSERSI#
  +.8666*GHSERMN#;   6.00000E+03   N REF0 !
       PARA G(HT_SIGMA,SI:SI:MN;0) 298.15 0; 6000 N!
   PARAMETER G(HT_SIGMA,MN:SI:SI;0)  2.98150E+02  -12000-.3*T+.7334*GHSERSI#
  +.2666*GHSERMN#;   6.00000E+03   N REF0 !
       PARA G(HT_SIGMA,SI:SI:SI;0) 298.15 0; 6000 N!
   PARAMETER G(HT_SIGMA,MN:SI:MN,SI;0)  2.98150E+02  -45000;   6.00000E+03   
  N REF0 !


 PHASE LAVES_C14  %  2 2   1 !
    CONSTITUENT LAVES_C14  :MN : MN :  !

   PARAMETER G(LAVES_C14,MN:MN;0)  2.98150E+02  -21345.84+390.177*T
  -70.3746*T*LN(T)-.02204304*T**2+209481*T**(-1);  1.51900E+03  Y
   -83200.23+936.7944*T-144*T*LN(T)+4.97054E+30*T**(-9);  2.00000E+03  N 
  REF3 !


 PHASE LIQUID  %  1  1.0  !
    CONSTITUENT LIQUID  :GE,MN,MN5GE3,SI :  !

   PARAMETER G(LIQUID,GE;0)  2.98150E+02  +GLIQGE#;  3.20000E+03  N REF1 !
   PARAMETER G(LIQUID,MN;0)  2.98150E+02  +GLIQMN#;  2.00000E+03  N REF3 !
   PARAMETER G(LIQUID,MN5GE3;0)  2.98150E+02  -43456+22.43*T+.625*GLIQMN#
  +.375*GLIQGE#;   6.00000E+03   N REF0 !
   PARAMETER G(LIQUID,SI;0)  2.98150E+02  +GLIQSI#;  3.60000E+03  N REF1 !
   PARAMETER G(LIQUID,GE,SI;0)  2.98150E+02  6500;  3.60000E+03  N REF4 !
   PARAMETER G(LIQUID,GE,MN;0)  2.98150E+02  -9918-7.46*T;   6.00000E+03   N 
  REF0 !
   PARAMETER G(LIQUID,GE,MN5GE3;0)  2.98150E+02  +24858-19.82*T;   
  6.00000E+03   N REF0 !
   PARAMETER G(LIQUID,MN,MN5GE3;0)  2.98150E+02  -32870+30.53*T;   
  6.00000E+03   N REF0 !
   PARAMETER G(LIQUID,MN,MN5GE3;1)  2.98150E+02  -21877+21.87*T;   
  6.00000E+03   N REF0 !
   PARAMETER G(LIQUID,MN,SI;0)  2.98150E+02  -144000+26.19*T;   6.00000E+03  
   N REF0 !
   PARAMETER G(LIQUID,MN,SI;1)  2.98150E+02  -38730;   6.00000E+03   N REF0 !
   PARAMETER G(LIQUID,MN,SI;2)  2.98150E+02  25600;   6.00000E+03   N REF0 !
   PARAMETER G(LIQUID,MN,SI;3)  2.98150E+02  28820;   6.00000E+03   N REF0 !
   PARAMETER G(LIQUID,MN5GE3,SI;0)  2.98150E+02  -25000;   6.00000E+03   N 
  REF0 !


 PHASE LT_MN3GE  %  2 .75   .25 !
    CONSTITUENT LT_MN3GE  :MN : GE :  !

   PARAMETER G(LT_MN3GE,MN:GE;0)  2.98150E+02  -15070+.17*T+.75*GHSERMN#
  +.25*GHSERGE#;   6.00000E+03   N REF0 !


 PHASE LT_MN5GE2  %  2 .714   .286 !
    CONSTITUENT LT_MN5GE2  :MN : GE :  !

   PARAMETER G(LT_MN5GE2,MN:GE;0)  2.98150E+02  -16221+.08*T+.714*GHSERMN#
  +.286*GHSERGE#;   6.00000E+03   N REF0 !


 PHASE MN11GE8  %  2 .579   .421 !
    CONSTITUENT MN11GE8  :MN : GE :  !

   PARAMETER G(MN11GE8,MN:GE;0)  2.98150E+02  -17384+.579*GHSERMN#
  +.421*GHSERGE#;   6.00000E+03   N REF0 !


 PHASE MN2GE  %  2 .667   .333 !
    CONSTITUENT MN2GE  :GE,MN : GE,MN :  !

   PARAMETER G(MN2GE,GE:GE;0)  2.98150E+02  +GHCPGE#;   6.00000E+03   N REF0 !
   PARAMETER G(MN2GE,MN:GE;0)  2.98150E+02  -15862-1.31*T+.667*GHSERMN#
  +.333*GHSERGE#;   6.00000E+03   N REF0 !
   PARAMETER G(MN2GE,GE:MN;0)  2.98150E+02  -7547+.65*T+.667*GHSERGE#
  +.333*GHSERMN#;   6.00000E+03   N REF0 !
   PARAMETER G(MN2GE,MN:MN;0)  2.98150E+02  +GHCPMN#;   6.00000E+03   N REF0 !
   PARAMETER G(MN2GE,GE,MN:GE;0)  2.98150E+02  -7997;   6.00000E+03   N REF0 !
   PARAMETER G(MN2GE,MN:GE,MN;0)  2.98150E+02  2917;   6.00000E+03   N REF0 !


 PHASE MN3GE  %  2 .75   .25 !
    CONSTITUENT MN3GE  :MN : GE,MN :  !

   PARAMETER G(MN3GE,MN:GE;0)  2.98150E+02  -14845+.75*GHSERMN#+.25*GHSERGE#;
     6.00000E+03   N REF0 !
   PARAMETER G(MN3GE,MN:MN;0)  2.98150E+02  +GHCPMN#;   6.00000E+03   N REF0 !
   PARAMETER G(MN3GE,MN:GE,MN;0)  2.98150E+02  2582;   6.00000E+03   N REF0 !
   
 PHASE JORGE  %  2 .5   .5 !
    CONSTITUENT JORGE  :GE,MN : GE,MN :  !

   PARAMETER G(JORGE,MN:GE;0)  2.98150E+02  -14845-10*T;
     6.00000E+03   N REF0 !
   PARAMETER G(JORGE,MN:MN;0)  2.98150E+02  +GHCPMN#;   6.00000E+03   N REF0 !
   PARAMETER G(JORGE,GE:MN;0)  2.98150E+02  -24845-1*T;
   6.00000E+03   N REF0 !
   PARAMETER G(JORGE,GE:GE;0)  2.98150E+02  +14845+GHSERGE#
   ;   6.00000E+03   N REF0 !

 PHASE MN3SI  %  2 .75   .25 !
    CONSTITUENT MN3SI  :MN : SI :  !

   PARAMETER G(MN3SI,MN:SI;0)  2.98150E+02  -25326+.75*GHSERMN#+.25*GHSERSI#;
     6.00000E+03   N REF0 !
   PARAMETER TC(MN3SI,MN:SI;0)  2.98150E+02  23;  2.00000E+03  N REF2 !
   PARAMETER BMAGN(MN3SI,MN:SI;0)  2.98150E+02  .33;  2.00000E+03  N REF2 !


 PHASE MN5GE2  %  2 .714   .286 !
    CONSTITUENT MN5GE2  :GE,MN : GE,MN :  !

   PARAMETER G(MN5GE2,GE:GE;0)  2.98150E+02  +GHCPGE#;   6.00000E+03   N 
  REF0 !
   PARAMETER G(MN5GE2,MN:GE;0)  2.98150E+02  -15978-.16*T+.714*GHSERMN#
  +.286*GHSERGE#;   6.00000E+03   N REF0 !
   PARAMETER G(MN5GE2,GE:MN;0)  2.98150E+02  -7890+.85*T+.714*GHSERGE#
  +.286*GHSERMN#;   6.00000E+03   N REF0 !
   PARAMETER G(MN5GE2,MN:MN;0)  2.98150E+02  +GHCPMN#;   6.00000E+03   N 
  REF0 !
   PARAMETER G(MN5GE2,GE,MN:GE;0)  2.98150E+02  -13240;   6.00000E+03   N 
  REF0 !
   PARAMETER G(MN5GE2,MN:GE,MN;0)  2.98150E+02  2574;   6.00000E+03   N REF0 !


 PHASE MNSIX  %  4 .146   .22   .244   .39 !
    CONSTITUENT MNSIX  :MN : MN,VA : GE,MN,SI : GE,SI :  !

       PARA G(MNSIX,MN:MN:GE:GE;0) 298.15 0.366*GHSERMN
+0.634*GHSERGE; 6000 N!
       PARA G(MNSIX,MN:VA:GE:GE;0) 298.15 0.146*GHSERMN
+0.634*GHSERGE; 6000 N!
       PARA G(MNSIX,MN:MN:MN:GE;0) 298.15 0.61*GHSERMN
+0.39*GHSERGE; 6000 N!
       PARA G(MNSIX,MN:VA:MN:GE;0) 298.15 0.39*GHSERMN
+0.39*GHSERGE; 6000 N!
   PARAMETER G(MNSIX,MN:MN:SI:GE;0)  2.98150E+02  -11000-.5*T+.366*GHSERMN#
  +.244*GHSERSI#+.39*GHSERGE#;   6.00000E+03   N REF0 !
       PARA G(MNSIX,MN:VA:SI:GE;0) 298.15 0; 6000 N!
   PARAMETER G(MNSIX,MN:MN:GE:SI;0)  2.98150E+02  -11000-.5*T+.366*GHSERMN#
  +.244*GHSERGE#+.39*GHSERSI#;   6.00000E+03   N REF0 !
       PARA G(MNSIX,MN:VA:GE:SI;0) 298.15 0; 6000 N!
   PARAMETER G(MNSIX,MN:MN:MN:SI;0)  2.98150E+02  +.61*GHSERMN#+.39*GHSERSI#
  -25000+T;   6.00000E+03   N REF0 !
   PARAMETER G(MNSIX,MN:VA:MN:SI;0)  2.98150E+02  +.39*GHSERMN#+.39*GHSERSI#
  -15000+4*T;   6.00000E+03   N REF0 !
   PARAMETER G(MNSIX,MN:MN:SI:SI;0)  2.98150E+02  -35930+7.68*T
  +.366*GHSERMN#+.634*GHSERSI#;   6.00000E+03   N REF0 !
   PARAMETER TC(MNSIX,MN:MN:SI:SI;0)  2.98150E+02  40;  2.00000E+03  N REF2 !
   PARAMETER G(MNSIX,MN:VA:SI:SI;0)  2.98150E+02  +.146*GHSERMN#
  +.634*GHSERSI#-12000+4*T;   6.00000E+03   N REF0 !
   PARAMETER G(MNSIX,MN:MN:GE,SI:GE,SI;0)  2.98150E+02  -7000;   6.00000E+03 
    N REF0 !
   PARAMETER G(MNSIX,MN:MN:SI:GE,SI;0)  2.98150E+02  -5000;   6.00000E+03   
  N REF0 !
   PARAMETER G(MNSIX,MN:MN:GE,SI:SI;0)  2.98150E+02  -5000;   6.00000E+03   
  N REF0 !
   PARAMETER G(MNSIX,MN:MN,VA:MN,SI:SI;0)  2.98150E+02  425800;   
  6.00000E+03   N REF0 !
   PARAMETER G(MNSIX,MN:MN:MN,SI:SI;0)  2.98150E+02  -4460;   6.00000E+03   
  N REF0 !
   PARAMETER G(MNSIX,MN:MN,VA:SI:SI;0)  2.98150E+02  6990;   6.00000E+03   N 
  REF0 !


 PHASE NU_MN9SI2  %  4 .613   .215   .108   .064 !
    CONSTITUENT NU_MN9SI2  :MN : MN,SI : MN,SI : SI :  !

   PARAMETER G(NU_MN9SI2,MN:MN:MN:SI;0)  2.98150E+02  -5000+2*T
  +.936*GHSERMN#+.064*GHSERSI#;   6.00000E+03   N REF0 !
   PARAMETER G(NU_MN9SI2,MN:SI:MN:SI;0)  2.98150E+02  -20000+T+.721*GHSERMN#
  +.279*GHSERSI#;   6.00000E+03   N REF0 !
   PARAMETER G(NU_MN9SI2,MN:MN:SI:SI;0)  2.98150E+02  -19530+.92*T
  +.828*GHSERMN#+.172*GHSERSI#;   6.00000E+03   N REF0 !
   PARAMETER G(NU_MN9SI2,MN:SI:SI:SI;0)  2.98150E+02  -13000+3*T
  +.613*GHSERMN#+.387*GHSERSI#;   6.00000E+03   N REF0 !
   PARAMETER G(NU_MN9SI2,MN:MN:MN,SI:SI;0)  2.98150E+02  -4768;   
  6.00000E+03   N REF0 !
   PARAMETER G(NU_MN9SI2,MN:MN,SI:SI:SI;0)  2.98150E+02  -23075;   
  6.00000E+03   N REF0 !


 PHASE RHOMBOHEDRAL_A7  %  1  1.0  !
    CONSTITUENT RHOMBOHEDRAL_A7  :GE :  !

   PARAMETER G(RHOMBOHEDRAL_A7,GE;0)  2.98150E+02  +GHSERGE#+29800-16.5*T;  
  3.00000E+03  N REF3 !


 PHASE R_MN6SI  %  3 .49   .36   .15 !
    CONSTITUENT R_MN6SI  :MN : MN,SI : MN,SI,VA :  !

   PARAMETER G(R_MN6SI,MN:MN:MN;0)  2.98150E+02  +GHSERMN#+24000;   
  6.00000E+03   N REF0 !
   PARAMETER G(R_MN6SI,MN:SI:MN;0)  2.98150E+02  -8000+5*T+.64*GHSERMN#
  +.36*GHSERSI#;   6.00000E+03   N REF0 !
   PARAMETER G(R_MN6SI,MN:MN:SI;0)  2.98150E+02  -18006+1.5*T+.86*GHSERMN#
  +.14*GHSERSI#;   6.00000E+03   N REF0 !
   PARAMETER G(R_MN6SI,MN:SI:SI;0)  2.98150E+02  -21200+2*T+.49*GHSERMN#
  +.51*GHSERSI#;   6.00000E+03   N REF0 !
   PARAMETER G(R_MN6SI,MN:MN:VA;0)  2.98150E+02  +.85*GHSERMN#+2000-T;   
  6.00000E+03   N REF0 !
       PARA G(R_MN6SI,MN:SI:VA;0) 298.15 0; 6000 N!
   PARAMETER G(R_MN6SI,MN:MN:MN,SI;0)  2.98150E+02  -13000;   6.00000E+03   
  N REF0 !
   PARAMETER G(R_MN6SI,MN:MN,SI:SI;0)  2.98150E+02  -19400;   6.00000E+03   
  N REF0 !

 LIST_OF_REFERENCES
 NUMBER  SOURCE
   REF1   'PURE3 - SGTE Pure Elements (Unary) Database (Version 3.0), 
         developed by SGTE (Scientific Group Thermodata Europe), 1991-1996, 
         and provided by TCSAB (Aug. 1996). '
   REF3   'PURE4 - SGTE Pure Elements (Unary) Database (Version 4.6), 
         developed by SGTE (Scientific Group Thermodata Europe), 1991-2008, 
         and provided by TCSAB (Jan. 2008). '
   REF5   '13Berche - binary assessment. Ge-Mn '
   REF2   'PURE1 - SGTE Pure Elements (Unary) Database (Version 1.0), 
         developed by SGTE (Scientific Group Thermodata Europe), 1991-1992, 
         and provided by TCSAB (Jan. 1991). Also in: Dinsdale A. (1991): 
         SGTE data for pure elements, Calphad, 15, 317-425.'
   REF4   '84Olesinski - binary assessment. '
  !
