Repository: pycalphad/pycalphad

PyCalphad, a library for the CALculation of PHAse Diagrams
==========================================================

.. image:: https://badges.gitter.im/Join%20Chat.svg
    :target: https://gitter.im/pycalphad/pycalphad
    :alt: Join the chat at https://gitter.im/pycalphad/pycalphad

.. image:: https://codecov.io/gh/pycalphad/pycalphad/branch/develop/graph/badge.svg?token=Fu7FJZeJu0
    :target: https://codecov.io/gh/pycalphad/pycalphad
    :alt: Test Coverage

.. image:: https://github.com/pycalphad/pycalphad/workflows/Tests/badge.svg
    :target: https://github.com/pycalphad/pycalphad/actions?query=workflow%3ATests
    :alt: Build Status

.. image:: https://img.shields.io/pypi/status/pycalphad.svg
    :target: https://pypi.python.org/pypi/pycalphad/
    :alt: Development Status

.. image:: https://img.shields.io/pypi/v/pycalphad.svg
    :target: https://pypi.python.org/pypi/pycalphad/
    :alt: Latest version

.. image:: https://img.shields.io/pypi/pyversions/pycalphad.svg
    :target: https://pypi.python.org/pypi/pycalphad/
    :alt: Supported Python versions

.. image:: https://img.shields.io/pypi/l/pycalphad.svg
    :target: https://pypi.python.org/pypi/pycalphad/
    :alt: License

PyCalphad is a free and open-source Python library for
designing thermodynamic models, calculating phase diagrams and
investigating phase equilibria within the CALPHAD method. It
provides routines for reading Thermo-Calc TDB and ChemSage DAT files
and for solving the multi-component, multi-phase Gibbs energy
minimization problem.

The purpose of this project is to provide any interested people
the ability to tinker with and improve the nuts and bolts of
CALPHAD modeling without having to be a computer scientist or
expert programmer.

For assistance in setting up your Python environment and/or
collaboration opportunities, please contact the author
by e-mail or using the issue tracker on GitHub.

PyCalphad is licensed under the MIT License.
See LICENSE.txt for details.

Examples
--------
Jupyter notebooks with examples are available on `NBViewer`_ and `pycalphad.org`_.

Documentation
-------------
See the documentation on `pycalphad.org`_.

Getting Help
------------

Questions about installing and using PyCalphad can be addressed on the `PyCalphad Discussion board <https://github.com/pycalphad/pycalphad/discussions>`_.
Technical issues and bugs should be reported on on `GitHub`_.
A public chat channel is available on `Gitter`_.

.. _Gitter: https://gitter.im/pycalphad/pycalphad
.. _GitHub: https://github.com/pycalphad/pycalphad

Citing
------

If you use PyCalphad in your research, please consider citing the following work:

Otis, R. & Liu, Z.-K., (2017). pycalphad: CALPHAD-based Computational Thermodynamics in Python. Journal of Open Research Software. 5(1), p.1. DOI: http://doi.org/10.5334/jors.140

File: examples/alcrni.tdb
Elem /-          ELECTRON_GAS         0         0         0 !
ELEM VA                VACUUM         0         0         0 !
ELEMENT AL                FCC_A1    26.982      4540      28.3 !
ELEMENT CR                BCC_A2    51.996      4050    23.543 !
ELEMENT NI                FCC_A1     58.69      4787    29.796 !

$------------------------------------------------------------------------------
 FUNCT GHSERAL  298.15    -7976.15+137.093038*T-24.3671976*T*LN(T)
    -1.884662E-3*T**2-0.877664E-6*T**3+74092*T**(-1);                     700 Y
    -11276.24+223.048446*T-38.5844296*T*LN(T)+18.531982E-3*T**2
    -5.764227E-6*T**3+74092*T**(-1);                                   933.47 Y
    -11278.378+188.684153*T-31.748192*T*LN(T)-1230.524E25*T**(-9);     2900 N !

 FUNCTION GALBCC   298.15    +2106.85+132.280038*T-24.3671976*T*LN(T)
    -1.884662E-3*T**2-0.877664E-6*T**3+74092*T**(-1);                     700 Y
    -1193.24+218.235446*T-38.5844296*T*LN(T)+18.531982E-3*T**2-5.764227E-6*T**3
    +74092*T**(-1);                                                    933.47 Y
    -1195.378+183.871153*T-31.748192*T*LN(T)-1230.524E25*T**(-9);      2900 N !

 FUNCTION GALLIQ   298.15     +3028.879+125.251171*T-24.3671976*T*LN(T)
    -1.884662E-3*T**2-0.877664E-6*T**3+74092*T**(-1)+79.337E-21*T**7;     700 Y
    -271.21+211.206579*T-38.5844296*T*LN(T)+18.531982E-3*T**2-5.764227E-6*T**3
    +74092*T**(-1)+79.337E-21*T**7;                                    933.47 Y
    -795.996+177.430178*T-31.748192*T*LN(T);                           2900 N !


 FUNCTION GHSERCR   298.15    -8856.94+157.48*T-26.908*T*LN(T)+1.89435E-3*T**2
    -1.47721E-6*T**3+139250*T**(-1);                                     2180 Y
    -34869.344+344.18*T-50*T*LN(T)-2885.26E29*T**(-9);                 6000 N !
$ PARAMETER  TC(BCC_A2,CR:VA;0)   298.15  -311.50;  6000.00 N !
$ PARAMETER  BM(BCC_A2,CR:VA;0)   298.15    -0.008;  6000.00 N !

 FUNCTION GCRLIQ   298.15      +15483.015+146.059775*T-26.908*T*LN(T)
    +1.89435E-3*T**2-1.47721E-6*T**3+139250*T**(-1)+237.615E-23*T**7;    2180 Y
    -16459.984+335.616316*T-50*T*LN(T);                                6000 N !

 FUNCTION GCRFCC   298.15      -1572.94+157.643*T-26.908*T*LN(T)
    +1.89435E-3*T**2-1.47721E-6*T**3+139250*T**(-1);                     2180 Y
    -27585.344+344.343*T-50*T*LN(T)-2885.26E29*T**(-9);                6000 N !

 FUNCTION GHSERNI   298.15     -5179.159+117.854*T-22.096*T*LN(T)
     -4.8407E-3*T**2;                                                    1728 Y
    -27840.655+279.135*T-43.1*T*LN(T)+1127.54E28*T**(-9);              3000 N !

 FUNCTION GNILIQ   298.15      +11235.527+108.457*T-22.096*T*LN(T)
    -4.8407E-3*T**2-382.318E-23*T**7;                                    1728 Y
    -9549.775+268.598*T-43.1*T*LN(T);                                  3000 N !

 FUNCTION GNIBCC   298.15      +3535.925+114.298*T-22.096*T*LN(T)
    -4.8407E-3*T**2;                                                     1728 Y
    -19125.571+275.579*T-43.1*T*LN(T)+1127.54E28*T**(-9);              3000 N !


 FUNCTION L0ALNI   298.15  +ZERO;                             6000 N !
 FUNCTION L1ALNI   298.15  +7204-3.743*T;                     6000 N !
 FUNCTION L0ALCR   298.15  +ZERO;                             6000 N !
 FUNCTION L1ALCR   298.15  +ZERO;                             6000 N !
 FUNCTION L0CRNI   298.15  +ZERO;                             6000 N !
 FUNCTION L1CRNI   298.15  +ZERO;                             6000 N !
 FUNCTION U1ALNI   298.15  -14808.67+2.93067*T;               6000 N !
 FUNCTION U1CRNI   298.15  -1980;                             6000 N !
 FUNCTION U1ALCR   298.15  -830;                              6000 N !
 FUNCTION UALCRNI2 298.15  +U1ALCR+2*U1ALNI+2*U1CRNI+6650;    6000 N !
 FUNCTION ALPHALVA 298.15  +10000-T;                          6000 N !
 FUNCTION ALPHNIVA 298.15  +162397-27.406*T;                  6000 N !
 FUNCTION ALPHALNI 298.15  -152397+26.406*T;                  6000 N !
 FUNCTION LAMBALVA 298.15  +150000;                           6000 N !
 FUNCTION LAMBNIVA 298.15  -64024+26.494*T;                   6000 N !
 FUNCTION LAMBALNI 298.15  -52441+11.301*T;                   6000 N !
 FUNCTION ZERO     298.15  +0;                                6000 N !
 FUNCTION UN_ASS   298.15  +0;                                6000 N !


$------------------------------------------------------------------------------
 TYPE_DEFINITION % SEQ *!
 DEFINE_SYSTEM_DEFAULT ELEMENT 2 !
 DEFAULT_COMMAND DEF_SYS_ELEMENT VA /- !

$------------------------------------------------------------------------------

TYPE_DEFINITION & GES A_P_D BCC_A2   MAGNETIC -1       0.4!
TYPE_DEFINITION ) GES A_P_D B2       DIS_PART BCC_A2   ,,,!
TYPE_DEFINITION ( GES A_P_D FCC_A1   MAGNETIC -3      0.28!
TYPE_DEFINITION ' GES A_P_D L12_FCC  DIS_PART FCC_A1   ,,,!

$------------------------------------------------------------------------------
$ PARAMETERS FOR LIQUID PHASE
$------------------------------------------------------------------------------
 PHASE LIQUID % 1 1 !
   CONSTITUENT LIQUID :AL,CR,NI: !
  PARA G(LIQUID,AL)          +GALLIQ;  N !
  Parameter G(LIQUID,CR;0)          298.15  +GCRLIQ;            6000 N !
  PARAM G(LIQUID,NI;0)          298.15  +GNILIQ;            6000 N !
  PAR G(LIQUID,AL,CR;0)       298.15  -29000;             6000 N !
  PARAMETER G(LIQUID,AL,CR;1)       298.15  -11000;             6000 N !
  PARAMETER G(LIQUID,AL,NI;0)       298.15  -207109+41.315*T;   6000 N !
  PARAMETER G(LIQUID,AL,NI;1)       298.15  -10186+5.871*T;     6000 N !
  PARAMETER G(LIQUID,AL,NI;2)       298.15  +81205-31.957*T;    6000 N !
  PARAMETER G(LIQUID,AL,NI;3)       298.15  +4365-2.516*T;      6000 N !
  PARAMETER G(LIQUID,AL,NI;4)       298.15  -22101.64+13.163*T; 6000 N !
  PARAMETER G(LIQUID,CR,NI;0)       298.15  +318-7.33*T;        6000 N !
  PARAMETER G(LIQUID,CR,NI;1)       298.15  +16941-6.37*T;      6000 N !
  PARAMETER G(LIQUID,AL,CR,NI;0)    298.15  +16000;             6000 N !
  PARAMETER G(LIQUID,AL,CR,NI;1)    298.15  +16000;             6000 N !
  PARAMETER G(LIQUID,AL,CR,NI;2)    298.15  +16000;             6000 N !

$------------------------------------------------------------------------------
$ PARAMETERS FOR BCC PHASE
$------------------------------------------------------------------------------

 PHASE BCC_A2 %& 1 1 !
   CONSTITUENT BCC_A2 :AL,CR,NI,VA: !
  Para G(BCC_A2,AL)  +GALBCC; N !
  PARAMETER G(BCC_A2,CR;0)        298.15  +GHSERCR;             6000 N !
  PARAMETER G(BCC_A2,NI;0)        298.15  +GNIBCC;              6000 N !
  PARAMETER G(BCC_A2,VA;0)        298.15  +300;                 6000 N !
  PARAMETER G(BCC_A2,AL,VA;0)     298.15  +ALPHALVA+LAMBALVA;   6000 N !
  PARAMETER G(BCC_A2,CR,VA;0)     298.15  +100000;              6000 N !
  PARAMETER G(BCC_A2,NI,VA;0)     298.15  +ALPHNIVA+LAMBNIVA;   6000 N !
  PARAMETER G(BCC_A2,AL,CR;0)     298.15  -54900+10*T;          6000 N !
  PARAMETER G(BCC_A2,AL,NI;0)     298.15  +ALPHALNI+LAMBALNI;   6000 N !
  PARAMETER G(BCC_A2,CR,NI;0)     298.15  +17170-11.82*T;       6000 N !
  PARAMETER G(BCC_A2,CR,NI;1)     298.15  +34418-11.858*T;      6000 N !
  PARAMETER TC(BCC_A2,CR;0)       298.15  -311.50;              6000 N !
  PARAMETER BMAGN(BCC_A2,CR;0)    298.15  -0.008;               6000 N !
  PARAMETER TC(BCC_A2,NI;0)       298.15   +575;                6000 N !
  PARAMETER BMAGN(BCC_A2,NI;0)    298.15   +0.85;               6000 N !
  PARAMETER TC(BCC_A2,CR,NI;0)       298.15   +2373;            6000 N !
  PARAMETER TC(BCC_A2,CR,NI;1)       298.15   +617;             6000 N !
  PARAMETER BMAGN(BCC_A2,CR,NI;0)    298.15   +4;               6000 N !
  PARAMETER G(BCC_A2,AL,CR,NI;0)     298.15   +42500;           6000 N !

 PHASE B2 %) 2 0.5 0.5 !
   CONSTITUENT B2 : AL,CR,NI,VA : AL,CR,NI,VA: !
  PARAMETER G(B2,AL:AL;0)  298.15  +ZERO;                       6000 N !
  PARAMETER G(B2,CR:CR;0)  298.15  +ZERO;                       6000 N !
  PARAMETER G(B2,NI:NI;0)  298.15  +ZERO;                       6000 N !
  PARAMETER G(B2,VA:VA;0)  298.15  +300;                        6000 N !
  PARAMETER G(B2,AL:VA;0)  298.15  +0.5*ALPHALVA-0.5*LAMBALVA;  6000 N !
  PARAMETER G(B2,VA:AL;0)  298.15  +0.5*ALPHALVA-0.5*LAMBALVA;  6000 N !
  PARAMETER G(B2,CR:VA;0)  298.15  +ZERO;                       6000 N !
  PARAMETER G(B2,VA:CR;0)  298.15  +ZERO;                       6000 N !
  PARAMETER G(B2,NI:VA;0)  298.15  +0.5*ALPHNIVA-0.5*LAMBNIVA;  6000 N !
  PARAMETER G(B2,VA:NI;0)  298.15  +0.5*ALPHNIVA-0.5*LAMBNIVA;  6000 N !
  PARAMETER G(B2,CR:AL;0)  298.15  -2000;                       6000 N !
  PARAMETER G(B2,AL:CR;0)  298.15  -2000;                       6000 N !
  PARAMETER G(B2,NI:AL;0)  298.15  +0.5*ALPHALNI-0.5*LAMBALNI;  6000 N !
  PARAMETER G(B2,AL:NI;0)  298.15  +0.5*ALPHALNI-0.5*LAMBALNI;  6000 N !
  PARAMETER G(B2,NI:CR;0)  298.15  +4000;                       6000 N !
  PARAMETER G(B2,CR:NI;0)  298.15  +4000;                       6000 N !





$------------------------------------------------------------------------------
$ PARAMETERS FOR FCC PHASE
$------------------------------------------------------------------------------
 PHASE FCC_A1 %( 1 1 !
   CONSTITUENT FCC_A1 :AL,CR,NI: !
  PARAMETER G(FCC_A1,AL;0)         298.15  +GHSERAL;            6000 N !
  PARAMETER G(FCC_A1,CR;0)         298.15  +GCRFCC;             6000 N !
  PARAMETER TC(FCC_A1,CR;0)        298.15  -1109.00;            6000 N !
  PARAMETER BMAGN(FCC_A1,CR;0)     298.15  -2.46;               6000 N !
  PARAMETER G(FCC_A1,NI;0)         298.15  +GHSERNI;            6000 N !
  PARAMETER TC(FCC_A1,NI;0)        298.15  +633;                6000 N !
  PARAMETER BMAGN(FCC_A1,NI;0)     298.15  +0.52;               6000 N !
  PARAMETER G(FCC_A1,AL,CR;0)      298.15  -45900+6*T;          6000 N !
  PARAMETER G(FCC_A1,AL,NI;0)      298.15  -162408+16.213*T;    6000 N !
  PARAMETER G(FCC_A1,AL,NI;1)      298.15  +73418-34.914*T;     6000 N !
  PARAMETER G(FCC_A1,AL,NI;2)      298.15  +33471-9.837*T;      6000 N !
  PARAMETER G(FCC_A1,AL,NI;3)      298.15  -30758+10.253*T;     6000 N !
  PARAMETER TC(FCC_A1,AL,NI;0)     298.15  -1112;               6000 N !
  PARAMETER TC(FCC_A1,AL,NI;1)     298.15  +1745;               6000 N !
  PARAMETER G(FCC_A1,CR,NI;0)      298.15  +8030-12.880*T;      6000 N !
  PARAMETER G(FCC_A1,CR,NI;1)      298.15  +33080-16.036*T;     6000 N !
  PARAMETER TC(FCC_A1,CR,NI;0)     298.15  -3605;               6000 N !
  PARAMETER BMAGN(FCC_A1,CR,NI;0)  298.15  -1.91;               6000 N !
  PARAMETER G(FCC_A1,AL,CR,NI;0)   298.15  +30300;              6000 N !

 PHASE  L12_FCC %' 2  0.75  0.25 !
   CONSTITUENT L12_FCC :AL,CR,NI: AL,CR,NI : !
  PARAMETER G(L12_FCC,AL:AL;0)      298.15  +ZERO;              6000 N !
  PARAMETER G(L12_FCC,CR:CR;0)      298.15  +ZERO;              6000 N !
  PARAMETER G(L12_FCC,NI:NI;0)      298.15  +ZERO;              6000 N !
  PARAMETER G(L12_FCC,AL:NI;0)      298.15  +3*U1ALNI;          6000 N !
  PARAMETER G(L12_FCC,NI:AL;0)      298.15  +3*U1ALNI;          6000 N !
  PARAMETER G(L12_FCC,AL:CR;0)      298.15  +3*U1ALCR;          6000 N !
  PARAMETER G(L12_FCC,CR:AL;0)      298.15  +3*U1ALCR;          6000 N !
  PARAMETER G(L12_FCC,CR:NI;0)      298.15  +3*U1CRNI;          6000 N !
  PARAMETER G(L12_FCC,NI:CR;0)      298.15  +3*U1CRNI;          6000 N !

  PARAMETER G(L12_FCC,AL,NI:AL;0)  298.15   +6*U1ALNI;          6000 N !
  PARAMETER G(L12_FCC,AL,NI:NI;0)  298.15   +6*U1ALNI;          6000 N !
  PARAMETER G(L12_FCC,AL,NI:AL;1)  298.15   +3*L1ALNI;          6000 N !
  PARAMETER G(L12_FCC,AL,NI:NI;1)  298.15   +3*L1ALNI;          6000 N !
  PARAMETER G(L12_FCC,AL:AL,NI;0)  298.15   +L0ALNI;            6000 N !
  PARAMETER G(L12_FCC,NI:AL,NI;0)  298.15   +L0ALNI;            6000 N !
  PARAMETER G(L12_FCC,CR:AL,NI;0)  298.15   +L0ALNI;            6000 N !
  PARAMETER G(L12_FCC,AL:AL,NI;1)  298.15   +L1ALNI;            6000 N !
  PARAMETER G(L12_FCC,NI:AL,NI;1)  298.15   +L1ALNI;            6000 N !
  PARAMETER G(L12_FCC,CR:AL,NI;1)  298.15   +L1ALNI;            6000 N !
$
  PARAMETER G(L12_FCC,AL,CR:AL;0)  298.15   +6*U1ALCR;          6000 N !
  PARAMETER G(L12_FCC,AL,CR:CR;0)  298.15   +6*U1ALCR;          6000 N !
  PARAMETER G(L12_FCC,AL,CR:AL;1)  298.15   +3*L1ALCR;          6000 N !
  PARAMETER G(L12_FCC,AL,CR:CR;1)  298.15   +3*L1ALCR;          6000 N !
$
  PARAMETER G(L12_FCC,CR,NI:CR;0)  298.15   +6*U1CRNI;          6000 N !
  PARAMETER G(L12_FCC,CR,NI:NI;0)  298.15   +6*U1CRNI;          6000 N !
  PARAMETER G(L12_FCC,CR,NI:CR;1)  298.15   +3*L1CRNI;          6000 N !
  PARAMETER G(L12_FCC,CR,NI:NI;1)  298.15   +3*L1CRNI;          6000 N !


  PARAMETER G(L12_FCC,AL,CR:NI;0)  298.15   +6*U1ALCR;          6000 N !
  PARAMETER G(L12_FCC,AL,NI:CR;0)  298.15   +6*U1ALNI+9975;     6000 N !
  PARAMETER G(L12_FCC,CR,NI:AL;0)  298.15   +6*U1CRNI+9975;     6000 N !

  PARAMETER G(L12_FCC,AL,CR:NI;1)  298.15   0;                  6000 N !
  PARAMETER G(L12_FCC,AL,NI:CR;1)  298.15   -9975+3*L1ALNI;     6000 N !
  PARAMETER G(L12_FCC,CR,NI:AL;1)  298.15   -9975;              6000 N !

  PARAMETER G(L12_FCC,AL,CR,NI:AL;0)  298.15   -9975;           6000 N !
  PARAMETER G(L12_FCC,AL,CR,NI:CR;0)  298.15   -9975;           6000 N !
  PARAMETER G(L12_FCC,AL,CR,NI:NI;0)  298.15   +39900;          6000 N !

File: examples/alcrni_dup.tdb
ELEMENT /-          ELECTRON_GAS         0         0         0 !
ELEMENT VA                VACUUM         0         0         0 !
ELEMENT AL                FCC_A1    26.982      4540      28.3 !
ELEMENT CR                BCC_A2    51.996      4050    23.543 !
ELEMENT NI                FCC_A1     58.69      4787    29.796 !

$------------------------------------------------------------------------------
 FUNCTION GHSERAL  298.15    -7976.15+137.093038*T-24.3671976*T*LN(T)
    -1.884662E-3*T**2-0.877664E-6*T**3+74092*T**(-1);                     700 Y
    -11276.24+223.048446*T-38.5844296*T*LN(T)+18.531982E-3*T**2
    -5.764227E-6*T**3+74092*T**(-1);                                   933.47 Y
    -11278.378+188.684153*T-31.748192*T*LN(T)-1230.524E25*T**(-9);     2900 N !
    
 FUNCTION GALBCC   298.15    +2106.85+132.280038*T-24.3671976*T*LN(T)
    -1.884662E-3*T**2-0.877664E-6*T**3+74092*T**(-1);                     700 Y
    -1193.24+218.235446*T-38.5844296*T*LN(T)+18.531982E-3*T**2-5.764227E-6*T**3
    +74092*T**(-1);                                                    933.47 Y
    -1195.378+183.871153*T-31.748192*T*LN(T)-1230.524E25*T**(-9);      2900 N !
    
 FUNCTION GALLIQ   298.15     +3028.879+125.251171*T-24.3671976*T*LN(T)
    -1.884662E-3*T**2-0.877664E-6*T**3+74092*T**(-1)+79.337E-21*T**7;     700 Y
    -271.21+211.206579*T-38.5844296*T*LN(T)+18.531982E-3*T**2-5.764227E-6*T**3
    +74092*T**(-1)+79.337E-21*T**7;                                    933.47 Y
    -795.996+177.430178*T-31.748192*T*LN(T);                           2900 N !


 FUNCTION GHSERCR   298.15    -8856.94+157.48*T-26.908*T*LN(T)+1.89435E-3*T**2
    -1.47721E-6*T**3+139250*T**(-1);                                     2180 Y
    -34869.344+344.18*T-50*T*LN(T)-2885.26E29*T**(-9);                 6000 N !
$ PARAMETER  TC(BCC_A2,CR:VA;0)   298.15  -311.50;  6000.00 N !
$ PARAMETER  BM(BCC_A2,CR:VA;0)   298.15    -0.008;  6000.00 N !

 FUNCTION GCRLIQ   298.15      +15483.015+146.059775*T-26.908*T*LN(T)
    +1.89435E-3*T**2-1.47721E-6*T**3+139250*T**(-1)+237.615E-23*T**7;    2180 Y
    -16459.984+335.616316*T-50*T*LN(T);                                6000 N !
    
 FUNCTION GCRFCC   298.15      -1572.94+157.643*T-26.908*T*LN(T)
    +1.89435E-3*T**2-1.47721E-6*T**3+139250*T**(-1);                     2180 Y
    -27585.344+344.343*T-50*T*LN(T)-2885.26E29*T**(-9);                6000 N !
 
 FUNCTION GHSERNI   298.15     -5179.159+117.854*T-22.096*T*LN(T)
     -4.8407E-3*T**2;                                                    1728 Y
    -27840.655+279.135*T-43.1*T*LN(T)+1127.54E28*T**(-9);              3000 N !
 
 FUNCTION GNILIQ   298.15      +11235.527+108.457*T-22.096*T*LN(T)
    -4.8407E-3*T**2-382.318E-23*T**7;                                    1728 Y
    -9549.775+268.598*T-43.1*T*LN(T);                                  3000 N !
    
 FUNCTION GNIBCC   298.15      +3535.925+114.298*T-22.096*T*LN(T)
    -4.8407E-3*T**2;                                                     1728 Y
    -19125.571+275.579*T-43.1*T*LN(T)+1127.54E28*T**(-9);              3000 N !
 

 FUNCTION L0ALNI   298.15  +ZERO;                             6000 N !
 FUNCTION L1ALNI   298.15  +7204-3.743*T;                     6000 N !
 FUNCTION L0ALCR   298.15  +ZERO;                             6000 N !
 FUNCTION L1ALCR   298.15  +ZERO;                             6000 N !
 FUNCTION L0CRNI   298.15  +ZERO;                             6000 N !
 FUNCTION L1CRNI   298.15  +ZERO;                             6000 N !
 FUNCTION U1ALNI   298.15  -14808.67+2.93067*T;               6000 N !
 FUNCTION U1CRNI   298.15  -1980;                             6000 N !
 FUNCTION U1ALCR   298.15  -830;                              6000 N !
 FUNCTION UALCRNI2 298.15  +U1ALCR+2*U1ALNI+2*U1CRNI+6650;    6000 N !
 FUNCTION ALPHALVA 298.15  +10000-T;                          6000 N !
 FUNCTION ALPHNIVA 298.15  +162397-27.406*T;                  6000 N !
 FUNCTION ALPHALNI 298.15  -152397+26.406*T;                  6000 N !
 FUNCTION LAMBALVA 298.15  +150000;                           6000 N !
 FUNCTION LAMBNIVA 298.15  -64024+26.494*T;                   6000 N !
 FUNCTION LAMBALNI 298.15  -52441+11.301*T;                   6000 N !
 FUNCTION ZERO     298.15  +0;                                6000 N !
 FUNCTION UN_ASS   298.15  +0;                                6000 N !


$------------------------------------------------------------------------------
 TYPE_DEFINITION % SEQ *!
 DEFINE_SYSTEM_DEFAULT ELEMENT 2 !
 DEFAULT_COMMAND DEF_SYS_ELEMENT VA /- !
 
$------------------------------------------------------------------------------

TYPE_DEFINITION & GES A_P_D BCC_A2   MAGNETIC -1       0.4!
TYPE_DEFINITION ) GES A_P_D B2 DIS_PART BCC_A2   ,,,!
TYPE_DEFINITION ( GES A_P_D FCC_A1   MAGNETIC -3      0.28!
TYPE_DEFINITION ' GES A_P_D L12_FCC  DIS_PART FCC_A1   ,,,!

$------------------------------------------------------------------------------
$ PARAMETERS FOR LIQUID PHASE
$------------------------------------------------------------------------------
 PHASE LIQUID % 1 1 !
   CONSTITUENT LIQUID :AL,CR,NI: !
  PARAMETER G(LIQUID,AL;0)          298.15  +GALLIQ;            6000 N !
  PARAMETER G(LIQUID,CR;0)          298.15  +GCRLIQ;            6000 N !
  PARAMETER G(LIQUID,NI;0)          298.15  +GNILIQ;            6000 N !
  PARAMETER G(LIQUID,AL,CR;0)       298.15  -29000;             6000 N !
  PARAMETER G(LIQUID,AL,CR;1)       298.15  -11000;             6000 N ! 
  PARAMETER G(LIQUID,AL,NI;0)       298.15  -207109+41.315*T;   6000 N ! 
  PARAMETER G(LIQUID,AL,NI;1)       298.15  -10186+5.871*T;     6000 N ! 
  PARAMETER G(LIQUID,AL,NI;2)       298.15  +81205-31.957*T;    6000 N ! 
  PARAMETER G(LIQUID,AL,NI;3)       298.15  +4365-2.516*T;      6000 N ! 
  PARAMETER G(LIQUID,AL,NI;4)       298.15  -22101.64+13.163*T; 6000 N ! 
  PARAMETER G(LIQUID,CR,NI;0)       298.15  +318-7.33*T;        6000 N ! 
  PARAMETER G(LIQUID,CR,NI;1)       298.15  +16941-6.37*T;      6000 N ! 
  PARAMETER G(LIQUID,AL,CR,NI;0)    298.15  +16000;             6000 N !
  PARAMETER G(LIQUID,AL,CR,NI;1)    298.15  +16000;             6000 N !
  PARAMETER G(LIQUID,AL,CR,NI;2)    298.15  +16000;             6000 N !

$------------------------------------------------------------------------------
$ PARAMETERS FOR BCC PHASE
$------------------------------------------------------------------------------

 PHASE BCC_A2 %& 1 1 !
   CONSTITUENT BCC_A2 :AL,CR,NI,VA: !
  PARAMETER G(BCC_A2,AL;0)        298.15  +GALBCC;              6000 N !
  PARAMETER G(BCC_A2,CR;0)        298.15  +GHSERCR;             6000 N !
  PARAMETER G(BCC_A2,NI;0)        298.15  +GNIBCC;              6000 N !
  PARAMETER G(BCC_A2,VA;0)        298.15  +300;                 6000 N ! 
  PARAMETER G(BCC_A2,AL,VA;0)     298.15  +ALPHALVA+LAMBALVA;   6000 N ! 
  PARAMETER G(BCC_A2,CR,VA;0)     298.15  +100000;              6000 N ! 
  PARAMETER G(BCC_A2,NI,VA;0)     298.15  +ALPHNIVA+LAMBNIVA;   6000 N ! 
  PARAMETER G(BCC_A2,AL,CR;0)     298.15  -54900+10*T;          6000 N ! 
  PARAMETER G(BCC_A2,AL,NI;0)     298.15  +ALPHALNI+LAMBALNI;   6000 N ! 
  PARAMETER G(BCC_A2,CR,NI;0)     298.15  +17170-11.82*T;       6000 N ! 
  PARAMETER G(BCC_A2,CR,NI;1)     298.15  +34418-11.858*T;      6000 N ! 
  PARAMETER TC(BCC_A2,CR;0)       298.15  -311.50;              6000 N ! 
  PARAMETER BMAGN(BCC_A2,CR;0)    298.15  -0.008;               6000 N ! 
  PARAMETER TC(BCC_A2,NI;0)       298.15   +575;                6000 N ! 
  PARAMETER BMAGN(BCC_A2,NI;0)    298.15   +0.85;               6000 N ! 
  PARAMETER TC(BCC_A2,CR,NI;0)       298.15   +2373;            6000 N ! 
  PARAMETER TC(BCC_A2,CR,NI;1)       298.15   +617;             6000 N ! 
  PARAMETER BMAGN(BCC_A2,CR,NI;0)    298.15   +4;               6000 N ! 
  PARAMETER G(BCC_A2,AL,CR,NI;0)     298.15   +42500;           6000 N ! 
  
 PHASE B2 %) 2 0.5 0.5 !
   CONSTITUENT B2 : AL,CR,NI,VA : AL,CR,NI,VA: !
  PARAMETER G(B2,AL:AL;0)  298.15  +ZERO;                       6000 N !
  PARAMETER G(B2,CR:CR;0)  298.15  +ZERO;                       6000 N !
  PARAMETER G(B2,NI:NI;0)  298.15  +ZERO;                       6000 N !
  PARAMETER G(B2,VA:VA;0)  298.15  +300;                        6000 N ! 
  PARAMETER G(B2,AL:VA;0)  298.15  +0.5*ALPHALVA-0.5*LAMBALVA;  6000 N ! 
  PARAMETER G(B2,VA:AL;0)  298.15  +0.5*ALPHALVA-0.5*LAMBALVA;  6000 N ! 
  PARAMETER G(B2,CR:VA;0)  298.15  +ZERO;                       6000 N !
  PARAMETER G(B2,VA:CR;0)  298.15  +ZERO;                       6000 N !
  PARAMETER G(B2,NI:VA;0)  298.15  +0.5*ALPHNIVA-0.5*LAMBNIVA;  6000 N ! 
  PARAMETER G(B2,VA:NI;0)  298.15  +0.5*ALPHNIVA-0.5*LAMBNIVA;  6000 N ! 
  PARAMETER G(B2,CR:AL;0)  298.15  -2000;                       6000 N !
  PARAMETER G(B2,AL:CR;0)  298.15  -2000;                       6000 N !
  PARAMETER G(B2,NI:AL;0)  298.15  +0.5*ALPHALNI-0.5*LAMBALNI;  6000 N ! 
  PARAMETER G(B2,AL:NI;0)  298.15  +0.5*ALPHALNI-0.5*LAMBALNI;  6000 N ! 
  PARAMETER G(B2,NI:CR;0)  298.15  +4000;                       6000 N !
  PARAMETER G(B2,CR:NI;0)  298.15  +4000;                       6000 N !





$------------------------------------------------------------------------------
$ PARAMETERS FOR FCC PHASE
$------------------------------------------------------------------------------
 PHASE FCC_A1 %( 1 1 !
   CONSTITUENT FCC_A1 :AL,CR,NI: !
  PARAMETER G(FCC_A1,AL;0)         298.15  +GHSERAL;            6000 N !
  PARAMETER G(FCC_A1,CR;0)         298.15  +GCRFCC;             6000 N !
  PARAMETER TC(FCC_A1,CR;0)        298.15  -1109.00;            6000 N !
  PARAMETER BMAGN(FCC_A1,CR;0)     298.15  -2.46;               6000 N !
  PARAMETER G(FCC_A1,NI;0)         298.15  +GHSERNI;            6000 N !
  PARAMETER TC(FCC_A1,NI;0)        298.15  +633;                6000 N ! 
  PARAMETER BMAGN(FCC_A1,NI;0)     298.15  +0.52;               6000 N ! 
  PARAMETER G(FCC_A1,AL,CR;0)      298.15  -45900+6*T;          6000 N ! 
  PARAMETER G(FCC_A1,AL,NI;0)      298.15  -162408+16.213*T;    6000 N ! 
  PARAMETER G(FCC_A1,AL,NI;1)      298.15  +73418-34.914*T;     6000 N ! 
  PARAMETER G(FCC_A1,AL,NI;2)      298.15  +33471-9.837*T;      6000 N ! 
  PARAMETER G(FCC_A1,AL,NI;3)      298.15  -30758+10.253*T;     6000 N ! 
  PARAMETER TC(FCC_A1,AL,NI;0)     298.15  -1112;               6000 N ! 
  PARAMETER TC(FCC_A1,AL,NI;1)     298.15  +1745;               6000 N ! 
  PARAMETER G(FCC_A1,CR,NI;0)      298.15  +8030-12.880*T;      6000 N ! 
  PARAMETER G(FCC_A1,CR,NI;1)      298.15  +33080-16.036*T;     6000 N ! 
  PARAMETER TC(FCC_A1,CR,NI;0)     298.15  -3605;               6000 N ! 
  PARAMETER BMAGN(FCC_A1,CR,NI;0)  298.15  -1.91;               6000 N ! 
  PARAMETER G(FCC_A1,AL,CR,NI;0)   298.15  +30300;              6000 N !

 PHASE  L12_FCC %' 2  0.75  0.25 !
   CONSTITUENT L12_FCC :AL,CR,NI: AL,CR,NI : !
  PARAMETER G(L12_FCC,AL:AL;0)      298.15  +ZERO;              6000 N !
  PARAMETER G(L12_FCC,CR:CR;0)      298.15  +ZERO;              6000 N !
  PARAMETER G(L12_FCC,NI:NI;0)      298.15  +ZERO;              6000 N !
  PARAMETER G(L12_FCC,AL:NI;0)      298.15  +3*U1ALNI;          6000 N !
  PARAMETER G(L12_FCC,NI:AL;0)      298.15  +3*U1ALNI;          6000 N !
  PARAMETER G(L12_FCC,AL:CR;0)      298.15  +3*U1ALCR;          6000 N !
  PARAMETER G(L12_FCC,CR:AL;0)      298.15  +3*U1ALCR;          6000 N !
  PARAMETER G(L12_FCC,CR:NI;0)      298.15  +3*U1CRNI;          6000 N !
  PARAMETER G(L12_FCC,NI:CR;0)      298.15  +3*U1CRNI;          6000 N !

  PARAMETER G(L12_FCC,AL,NI:AL;0)  298.15   +6*U1ALNI;          6000 N !
  PARAMETER G(L12_FCC,AL,NI:NI;0)  298.15   +6*U1ALNI;          6000 N !
  PARAMETER G(L12_FCC,AL,NI:AL;1)  298.15   +3*L1ALNI;          6000 N !
  PARAMETER G(L12_FCC,AL,NI:NI;1)  298.15   +3*L1ALNI;          6000 N !
  PARAMETER G(L12_FCC,AL:AL,NI;0)  298.15   +L0ALNI;            6000 N ! 
  PARAMETER G(L12_FCC,NI:AL,NI;0)  298.15   +L0ALNI;            6000 N ! 
  PARAMETER G(L12_FCC,CR:AL,NI;0)  298.15   +L0ALNI;            6000 N ! 
  PARAMETER G(L12_FCC,AL:AL,NI;1)  298.15   +L1ALNI;            6000 N !
  PARAMETER G(L12_FCC,NI:AL,NI;1)  298.15   +L1ALNI;            6000 N !
  PARAMETER G(L12_FCC,CR:AL,NI;1)  298.15   +L1ALNI;            6000 N !
$
  PARAMETER G(L12_FCC,AL,CR:AL;0)  298.15   +6*U1ALCR;          6000 N !
  PARAMETER G(L12_FCC,AL,CR:CR;0)  298.15   +6*U1ALCR;          6000 N !
  PARAMETER G(L12_FCC,AL,CR:AL;1)  298.15   +3*L1ALCR;          6000 N !
  PARAMETER G(L12_FCC,AL,CR:CR;1)  298.15   +3*L1ALCR;          6000 N !
$
  PARAMETER G(L12_FCC,CR,NI:CR;0)  298.15   +6* U1CRNI;          6000 N !
  PARAMETER G(L12_FCC,CR,NI:NI;0)  298.15   +6*U1CRNI;          6000 N !
  PARAMETER G(L12_FCC,CR,NI:CR;1)  298.15   +3*L1CRNI;          6000 N !
  PARAMETER G(L12_FCC,CR,NI:NI;1)  298.15   +3*L1CRNI;          6000 N !
  

  PARAMETER G(L12_FCC,AL,CR:NI;0)  298.15   +6*U1ALCR;          6000 N !
  PARAMETER G(L12_FCC,AL,NI:CR;0)  298.15   +6*U1ALNI+9975;     6000 N !
  PARAMETER G(L12_FCC,CR,NI:AL;0)  298.15   +6*U1CRNI+9975;     6000 N !
  
  PARAMETER G(L12_FCC,AL,CR:NI;1)  298.15   0;                  6000 N !
  PARAMETER G(L12_FCC,AL,NI:CR;1)  298.15   -9975+3*L1ALNI;     6000 N !
  PARAMETER G(L12_FCC,CR,NI:AL;1)  298.15   -9975;              6000 N !
  
  PARAMETER G(L12_FCC,AL,CR,NI:AL;0)  298.15   -9975;           6000 N !
  PARAMETER G(L12_FCC,AL,CR,NI:CR;0)  298.15   -9975;           6000 N !
  PARAMETER G(L12_FCC,AL,CR,NI:NI;0)  298.15   +39900;          6000 N !

File: examples/alfe_fries.tdb

$ Database file written 2008-9-24
$
$ Including 4 BCC versions (all based on same optimized parameters)
$ 1. using option B and no Va                (phases BCC_A2 and BCC_4SL)
$ 2. using option B and Va                   (phases A2_VA and BCC_VA)
$ 3. not using option B and no Va            (phases A2_NOB and BCC_NOB)
$ 4. not using option B and only B2 ordering (phases A2_B2 and B2_BCC)
$ Versions 1 and 3 are identical, version 2 give identical results.
$ Each version require different sets of BCC phases as noted.
$
$ Option B requires Thermo-Calc version S.
$
$ The BCC variants A2_B2, A2_NOB, A2_VA, BCC_NOB, BCC_VA B2_BCC are 
$ automatically rejected.  
$
$ You can manually select the relevant BCC phases as follows:
$ To use option B version use the default phases BCC_A2 and BCC_4SL
$ To not use option B 
$         reject phase BCC_A2 and BCC_4SL and restore phase A2_NOB and BCC_NOB
$ To use option B and Va
$         reject phase BCC_A2 and BCC_4SL and restore phase A2_VA and BCC_VA
$ To use 2 sublattice version 
$         reject phase BCC_A2 and BCC_4SL and restore phase A2_B2 and B2_BCC

 ELEMENT /-   ELECTRON_GAS              0.0000E+00  0.0000E+00  0.0000E+00!
 ELEMENT VA   VACUUM                    0.0000E+00  0.0000E+00  0.0000E+00!
 ELEMENT AL   FCC_A1                    2.6982E+01  4.5773E+03  2.8322E+01!
 ELEMENT FE   BCC_A2                    5.5847E+01  4.4890E+03  2.7280E+01!
 
 FUNCTION GHSERAL   298.15 -7976.15+137.093038*T-24.3671976*T*LN(T)
     -.001884662*T**2-8.77664E-07*T**3+74092*T**(-1);  7.00000E+02  Y
      -11276.24+223.048446*T-38.5844296*T*LN(T)+.018531982*T**2
     -5.764227E-06*T**3+74092*T**(-1);  9.33470E+02  Y
      -11278.378+188.684153*T-31.748192*T*LN(T)-1.230524E+28*T**(-9);  
     2.90000E+03  N !
 FUNCTION GALLIQ    298.15 +11005.029-11.841867*T+7.934E-20*T**7
     +GHSERAL#;  9.33470E+02  Y
      +10482.382-11.253974*T+1.231E+28*T**(-9)+GHSERAL#; 6000  N !
 FUNCTION GALBCC    298.15 +10083-4.813*T+GHSERAL#;  6000   N      !
 FUNCTION GHSERFE   298.15 +1225.7+124.134*T-23.5143*T*LN(T)
     -.00439752*T**2-5.8927E-08*T**3+77359*T**(-1);  1.81100E+03  Y
      -25383.581+299.31255*T-46*T*LN(T)+2.29603E+31*T**(-9); 6000  N   !
 FUNCTION GFELIQ    298.15 +12040.17-6.55843*T-3.6751551E-21*T**7
     +GHSERFE#;  1.81100E+03  Y
      -10839.7+291.302*T-46*T*LN(T); 6000  N !
 FUNCTION GFEFCC    298.15 -1462.4+8.282*T-1.15*T*LN(T)+6.4E-04*T**2
     +GHSERFE#;  1.81100E+03  Y
      -27097.396+300.25256*T-46*T*LN(T)+2.78854E+31*T**(-9); 6000  N      !
 FUNCTION LFALFE0   298.15 -104700+30.65*T;  6000   N !
 FUNCTION LFALFE1   298.15 +30000-7*T;  6000   N !
 FUNCTION LFALFE2   298.15 +32200-17*T;  6000   N !
 FUNCTION UFALFE    298.15 -4000+T;  6000   N !
 FUNCTION GAL3FE    298.15 +3*UFALFE#+9000;  6000   N !
 FUNCTION GAL2FE2   298.15 +4*UFALFE#;  6000   N !
 FUNCTION GALFE3    298.15 +3*UFALFE#-3500;  6000   N !
 FUNCTION SFALFE    298.15 +UFALFE#;  6000   N !
 FUNCTION UBALFE1   298.15 -4023-1.14*T;  6000   N !
 FUNCTION UBALFE2   298.15 -1973-2*T;  6000   N !
 FUNCTION GD03ALFE  298.15 +2*UBALFE1#+UBALFE2#+3900;       6000   N !
 FUNCTION GB2ALFE   298.15 +4*UBALFE1#;  6000   N !
 FUNCTION GB32ALFE  298.15 +2*UBALFE1#+2*UBALFE2#;  6000   N !
 FUNCTION GD03FEAL  298.15 +2*UBALFE1#+UBALFE2#-70+0.5*T; 6000   N !
 FUNCTION BMALFE    298.15 -1.36; 6000 N !
 FUNCTION BLALFE0   298.15 -0.3; 6000 N !
 FUNCTION BLALFE1   298.15 -0.8; 6000 N !
 FUNCTION BLALFE2   298.15 0.2; 6000 N !
 FUNCTION ZERO      298.15 0.0; 6000.00  N !
 FUNCTION UN_ASS    298.15 0.0 ;  3.00000E+02  N !
 
 TYPE_DEFINITION % SEQ *!
 DEFINE_SYSTEM_DEFAULT ELEMENT 2 !
 DEFAULT_COMMAND DEF_SYS_ELEMENT VA /- !
 DEFAULT_COMMAND REJECT_PHASE A2_B2 A2_VA A2_NOB BCC_VA B2_BCC BCC_NOB ! 


 PHASE LIQUID %  1  1.0  !
    CONSTITUENT LIQUID :AL,FE :  !

   PARAMETER G(LIQUID,AL;0) 298.15 +GALLIQ#;  6000   N 91Din !
   PARAMETER G(LIQUID,FE;0) 298.15 +GFELIQ#;  6000   N 91Din !
   PARAMETER G(LIQUID,AL,FE;0) 298.15 -88090+19.8*T;  6000     N 08Sun !
   PARAMETER G(LIQUID,AL,FE;1) 298.15 -3800+3*T;  6000   N   08Sun !
   PARAMETER G(LIQUID,AL,FE;2) 298.15 -2000;  6000   N 08Sun !


 TYPE_DEFINITION F GES A_P_D FCC_A1 MAGNETIC  -3.0    2.80000E-01 !
 PHASE FCC_A1  %F  2 1   1 !
    CONSTITUENT FCC_A1  :AL,FE : VA :  !

   PARAMETER G(FCC_A1,AL:VA;0) 298.15 +GHSERAL#;  6000   N   91Din !
   PARAMETER G(FCC_A1,FE:VA;0) 298.15 +GFEFCC#;  6000   N   91Din !
   PARAMETER TC(FCC_A1,FE:VA;0) 298.15 -201;  6000   N 91Din !
   PARAMETER BMAGN(FCC_A1,FE:VA;0) 298.15 -2.1;  6000   N   91Din !
   PARAMETER G(FCC_A1,AL,FE:VA;0) 298.15 +LFALFE0#;  6000   N   08Sun !
   PARAMETER G(FCC_A1,AL,FE:VA;1) 298.15 +LFALFE1#;  6000   N   08Sun !
   PARAMETER G(FCC_A1,AL,FE:VA;2) 298.15 +LFALFE2#;  6000   N   08Sun !


 TYPE_DEFINITION B GES A_P_D BCC_A2 MAGNETIC  -1.0    4.00000E-01 !
 PHASE BCC_A2  %B  2 1   3 !
    CONSTITUENT BCC_A2  :AL,FE : VA :  !

   PARAMETER G(BCC_A2,AL:VA;0) 298.15 +GALBCC#;  2.90000E+03  N 91Din !
   PARAMETER G(BCC_A2,FE:VA;0) 298.15 +GHSERFE#;  6000   N   91Din !
   PARAMETER TC(BCC_A2,FE:VA;0) 298.15 1043;  6000   N 91Din !
   PARAMETER BMAGN(BCC_A2,FE:VA;0) 298.15 2.22;  6000   N   91Din !
   PARAMETER G(BCC_A2,AL,FE:VA;0) 298.15 -122960+32*T;  6000     N 93Sei !
   PARAMETER G(BCC_A2,AL,FE:VA;1) 298.15 2945.2;  6000   N   93Sei !
   PARAMETER TC(BCC_A2,AL,FE:VA;0) 298.15 -438;  6000   N   08Sun !
   PARAMETER TC(BCC_A2,AL,FE:VA;1) 298.15 -1720;  6000   N  08Sun !


 PHASE A2_B2  %B  2 1   3 !
    CONSTITUENT A2_B2  :AL,FE : VA :  !

   PARAMETER G(A2_B2,AL:VA;0) 298.15 +GALBCC#;  2.90000E+03  N 91Din !
   PARAMETER G(A2_B2,FE:VA;0) 298.15 +GHSERFE#;  6000   N   91Din !
   PARAMETER TC(A2_B2,FE:VA;0) 298.15 1043;  6000   N 91Din !
   PARAMETER BMAGN(A2_B2,FE:VA;0) 298.15 2.22;  6000   N   91Din !
   PARAMETER G(A2_B2,AL,FE:VA;0) 298.15 -122960+32*T;  6000     N 93Sei !
   PARAMETER G(A2_B2,AL,FE:VA;1) 298.15 2945.2;  6000   N   93Sei !
   PARAMETER TC(A2_B2,AL,FE:VA;0) 298.15 -438;  6000   N   08Sun !
   PARAMETER TC(A2_B2,AL,FE:VA;1) 298.15 -1720;  6000   N  08Sun !


 PHASE A2_NOB  %B  2 1   3 !
    CONSTITUENT A2_NOB  :AL,FE : VA :  !

   PARAMETER G(A2_NOB,AL:VA;0) 298.15 +GALBCC#;  2.90000E+03  N 91Din !
   PARAMETER G(A2_NOB,FE:VA;0) 298.15 +GHSERFE#;  6000   N   91Din !
   PARAMETER TC(A2_NOB,FE:VA;0) 298.15 1043;  6000   N 91Din !
   PARAMETER BMAGN(A2_NOB,FE:VA;0) 298.15 2.22;  6000   N   91Din !
   PARAMETER G(A2_NOB,AL,FE:VA;0) 298.15 -122960+32*T;  6000     N 93Sei !
   PARAMETER G(A2_NOB,AL,FE:VA;1) 298.15 2945.2;  6000   N   93Sei !
   PARAMETER TC(A2_NOB,AL,FE:VA;0) 298.15 -438;  6000   N   08Sun !
   PARAMETER TC(A2_NOB,AL,FE:VA;1) 298.15 -1720;  6000   N  08Sun !


 PHASE A2_VA  %B  2 1   3 !
    CONSTITUENT A2_VA  :AL,FE,VA : VA :  !

   PARAMETER G(A2_VA,AL:VA;0) 298.15 +GALBCC#;  2.90000E+03  N 91Din !
   PARAMETER G(A2_VA,FE:VA;0) 298.15 +GHSERFE#;  6000   N   91Din !
   PARAMETER TC(A2_VA,FE:VA;0) 298.15 1043;  6000   N 91Din !
   PARAMETER BMAGN(A2_VA,FE:VA;0) 298.15 2.22;  6000   N   91Din !
   PARAMETER G(A2_VA,VA:VA;0) 298.15 +30*T;  6000   N   08Sun !
   PARAMETER G(A2_VA,AL,FE:VA;0) 298.15 -122960+32*T;  6000     N 93Sei !
   PARAMETER G(A2_VA,AL,FE:VA;1) 298.15 2945.2;  6000   N   93Sei !
   PARAMETER G(A2_VA,AL,VA:VA;0) 298.15 46912;  6000   N   08Sun !
   PARAMETER G(A2_VA,FE,VA:VA;0) 298.15 150000;  6000   N   08Sun !
   PARAMETER TC(A2_VA,AL,FE:VA;0) 298.15 -438;  6000   N   08Sun !
   PARAMETER TC(A2_VA,AL,FE:VA;1) 298.15 -1720;  6000   N  08Sun !


 PHASE AL13FE4  %  3 .6275   .235   .1375 !
    CONSTITUENT AL13FE4  :AL : FE : AL,VA :  !

   PARAMETER G(AL13FE4,AL:FE:AL;0) 298.15 -30680+7.4*T+.765*GHSERAL#
  +.235*GHSERFE#;  6000   N 08Sun !
   PARAMETER G(AL13FE4,AL:FE:VA;0) 298.15 -28100+7.4*T+.6275*GHSERAL#
  +.235*GHSERFE#;  6000   N 08Sun !


 PHASE AL2FE  %  2 2   1 !
    CONSTITUENT AL2FE  :AL : FE :  !

   PARAMETER G(AL2FE,AL:FE;0) 298.15 -104000+23*T+2*GHSERAL#+GHSERFE#;
    6000   N 08Sun !


 PHASE AL5FE2  %  2 5   2 !
    CONSTITUENT AL5FE2  :AL : FE :  !

   PARAMETER G(AL5FE2,AL:FE;0) 298.15 -235600+54*T+5*GHSERAL#
  +2*GHSERFE#;  6000   N 08Sun !


 PHASE AL8FE5_D82  %  2 8   5 !
    CONSTITUENT AL8FE5_D82  :AL,FE : AL,FE :  !

   PARAMETER G(AL8FE5_D82,AL:AL;0) 298.15 +13*GALBCC#;  6000     N 08Sun !
   PARAMETER G(AL8FE5_D82,FE:AL;0) 298.15 +200000+36*T+5*GALBCC#
  +8*GHSERFE#;  6000   N 08Sun !
   PARAMETER G(AL8FE5_D82,AL:FE;0) 298.15 -394000+36*T+8*GALBCC#
  +5*GHSERFE#;  6000   N 08Sun !
   PARAMETER G(AL8FE5_D82,FE:FE;0) 298.15 +13*GHSERFE#+13000; 6000   N 08Sun !
   PARAMETER G(AL8FE5_D82,AL:AL,FE;0) 298.15 -100000;    6000   N 08Sun !
   PARAMETER G(AL8FE5_D82,AL,FE:FE;0) 298.15 -174000;    6000   N 08Sun !


$ THIS PHASE HAS A DISORDERED CONTRIBUTION FROM BCC_A2
$ THIS PHASE USE OPTION B
 TYPE_DEFINITION X GES A_P_D BCC_4SL DIS_PART BCC_A2,,,!
 PHASE BCC_4SL:B %BX  5 .25   .25   .25   .25   3 !
    CONSTITUENT BCC_4SL:B :AL,FE : AL,FE : AL,FE : AL,FE : VA :  !

   PARAMETER G(BCC_4SL,AL:AL:AL:AL:VA;0) 298.15 +ZERO#;  6000     N 08Sun !
   PARAMETER G(BCC_4SL,AL:AL:AL:FE:VA;0) 298.15 +GD03ALFE#;    6000   N 08Sun !
   PARAMETER TC(BCC_4SL,AL:AL:AL:FE:VA;0) 298.15 -125;  6000     N 08Sun !
   PARAMETER BMAGN(BCC_4SL,AL:AL:AL:FE:VA;0) 298.15 BMALFE;  6000    N 08Sun !
   PARAMETER G(BCC_4SL,AL:AL:FE:FE:VA;0) 298.15 +GB2ALFE#;    6000   N 08Sun !
   PARAMETER TC(BCC_4SL,AL:AL:FE:FE:VA;0) 298.15 -250;    6000   N 08Sun !
   PARAMETER BMAGN(BCC_4SL,AL:AL:FE:FE:VA;0) 298.15 2*BMALFE; 6000 N 08Sun !
   PARAMETER G(BCC_4SL,AL:FE:AL:FE:VA;0) 298.15 +GB32ALFE#;    6000   N 08Sun !
   PARAMETER TC(BCC_4SL,AL:FE:AL:FE:VA;0) 298.15 -125;  6000     N 08Sun !
   PARAMETER BMAGN(BCC_4SL,AL:FE:AL:FE:VA;0) 298.15 BMALFE;  6000    N 08Sun !
   PARAMETER G(BCC_4SL,AL:FE:FE:FE:VA;0) 298.15 +GD03FEAL#;   6000   N 08Sun !
   PARAMETER TC(BCC_4SL,AL:FE:FE:FE:VA;0) 298.15 -125;  6000     N 08Sun !
   PARAMETER BMAGN(BCC_4SL,AL:FE:FE:FE:VA;0) 298.15 BMALFE;  6000    N 08Sun !
   PARAMETER G(BCC_4SL,FE:FE:FE:FE:VA;0) 298.15 +ZERO#;  6000    N 08Sun !
   PARAMETER TC(BCC_4SL,AL,FE:*:*:*:VA;0) 298.15 +125;  6000     N 08Sun !
   PARAMETER BMAGN(BCC_4SL,AL,FE:*:*:*:VA;0) 298.15 BLALFE0; 6000   N 08Sun !
   PARAMETER BMAGN(BCC_4SL,AL,FE:*:*:*:VA;1) 298.15 BLALFE1; 6000   N 08Sun !
   PARAMETER BMAGN(BCC_4SL,AL,FE:*:*:*:VA;2) 298.15 BLALFE2; 6000   N 08Sun !
   PARAMETER G(BCC_4SL,AL,FE:*:*:*:VA;1) 298.15 -634+0.68*T; 6000   N 08Sun !
   PARAMETER G(BCC_4SL,AL,FE:*:*:*:VA;2) 298.15 -190;    6000   N 08Sun !


$ THIS PHASE HAS A DISORDERED CONTRIBUTION FROM A2_NOB
$ THIS PHASE DOES NOT USE OPTION B
 TYPE_DEFINITION U GES A_P_D BCC_NOB DIS_PART A2_NOB,,,!
 PHASE BCC_NOB %BU  5 .25   .25   .25   .25   3 !
    CONSTITUENT BCC_NOB :AL,FE : AL,FE : AL,FE : AL,FE : VA :  !

   PARAMETER G(BCC_NOB,AL:AL:AL:AL:VA;0) 298.15 +ZERO#;  6000     N 08Sun !

   PARAMETER G(BCC_NOB,AL:AL:AL:FE:VA;0) 298.15 +GD03ALFE#;    6000   N 08Sun !
   PARAMETER TC(BCC_NOB,AL:AL:AL:FE:VA;0) 298.15 -125;  6000     N 08Sun !
   PARAMETER BMAGN(BCC_NOB,AL:AL:AL:FE:VA;0) 298.15 BMALFE;  6000    N 08Sun !
   PARAMETER G(BCC_NOB,AL:AL:FE:AL:VA;0) 298.15 +GD03ALFE#;    6000   N 08Sun !
   PARAMETER TC(BCC_NOB,AL:AL:FE:AL:VA;0) 298.15 -125;  6000     N 08Sun !
   PARAMETER BMAGN(BCC_NOB,AL:AL:FE:AL:VA;0) 298.15 BMALFE;  6000    N 08Sun !
   PARAMETER G(BCC_NOB,AL:FE:AL:AL:VA;0) 298.15 +GD03ALFE#;    6000   N 08Sun !
   PARAMETER TC(BCC_NOB,AL:FE:AL:AL:VA;0) 298.15 -125;  6000     N 08Sun !
   PARAMETER BMAGN(BCC_NOB,AL:FE:AL:AL:VA;0) 298.15 BMALFE;  6000    N 08Sun !
   PARAMETER G(BCC_NOB,FE:AL:AL:AL:VA;0) 298.15 +GD03ALFE#;    6000   N 08Sun !
   PARAMETER TC(BCC_NOB,FE:AL:AL:AL:VA;0) 298.15 -125;  6000     N 08Sun !
   PARAMETER BMAGN(BCC_NOB,FE:AL:AL:AL:VA;0) 298.15 BMALFE;  6000    N 08Sun !
   PARAMETER G(BCC_NOB,AL:AL:FE:FE:VA;0) 298.15 +GB2ALFE#;    6000   N 08Sun !
   PARAMETER TC(BCC_NOB,AL:AL:FE:FE:VA;0) 298.15 -250;    6000   N 08Sun !
   PARAMETER BMAGN(BCC_NOB,AL:AL:FE:FE:VA;0) 298.15 2*BMALFE; 6000 N 08Sun !
   PARAMETER G(BCC_NOB,FE:FE:AL:AL:VA;0) 298.15 +GB2ALFE#;    6000   N 08Sun !
   PARAMETER TC(BCC_NOB,FE:FE:AL:AL:VA;0) 298.15 -250;    6000   N 08Sun !
   PARAMETER BMAGN(BCC_NOB,FE:FE:AL:AL:VA;0) 298.15 2*BMALFE; 6000 N 08Sun !
   PARAMETER G(BCC_NOB,AL:FE:AL:FE:VA;0) 298.15 +GB32ALFE#;    6000   N 08Sun !
   PARAMETER TC(BCC_NOB,AL:FE:AL:FE:VA;0) 298.15 -125;  6000     N 08Sun !
   PARAMETER BMAGN(BCC_NOB,AL:FE:AL:FE:VA;0) 298.15 BMALFE;  6000    N 08Sun !
   PARAMETER G(BCC_NOB,FE:AL:AL:FE:VA;0) 298.15 +GB32ALFE#;    6000   N 08Sun !
   PARAMETER TC(BCC_NOB,FE:AL:AL:FE:VA;0) 298.15 -125;  6000     N 08Sun !
   PARAMETER BMAGN(BCC_NOB,FE:AL:AL:FE:VA;0) 298.15 BMALFE;  6000    N 08Sun !
   PARAMETER G(BCC_NOB,AL:FE:FE:AL:VA;0) 298.15 +GB32ALFE#;    6000   N 08Sun !
   PARAMETER TC(BCC_NOB,AL:FE:FE:AL:VA;0) 298.15 -125;  6000     N 08Sun !
   PARAMETER BMAGN(BCC_NOB,AL:FE:FE:AL:VA;0) 298.15 BMALFE;  6000    N 08Sun !
   PARAMETER G(BCC_NOB,FE:AL:FE:AL:VA;0) 298.15 +GB32ALFE#;    6000   N 08Sun !
   PARAMETER TC(BCC_NOB,FE:AL:FE:AL:VA;0) 298.15 -125;  6000     N 08Sun !
   PARAMETER BMAGN(BCC_NOB,FE:AL:FE:AL:VA;0) 298.15 BMALFE;  6000    N 08Sun !
   PARAMETER G(BCC_NOB,AL:FE:FE:FE:VA;0) 298.15 +GD03FEAL#;   6000   N 08Sun !
   PARAMETER TC(BCC_NOB,AL:FE:FE:FE:VA;0) 298.15 -125;  6000     N 08Sun !
   PARAMETER BMAGN(BCC_NOB,AL:FE:FE:FE:VA;0) 298.15 BMALFE;  6000    N 08Sun !
   PARAMETER G(BCC_NOB,FE:AL:FE:FE:VA;0) 298.15 +GD03FEAL#;   6000   N 08Sun !
   PARAMETER TC(BCC_NOB,FE:AL:FE:FE:VA;0) 298.15 -125;  6000     N 08Sun !
   PARAMETER BMAGN(BCC_NOB,FE:AL:FE:FE:VA;0) 298.15 BMALFE;  6000    N 08Sun !
   PARAMETER G(BCC_NOB,FE:FE:AL:FE:VA;0) 298.15 +GD03FEAL#;   6000   N 08Sun !
   PARAMETER TC(BCC_NOB,FE:FE:AL:FE:VA;0) 298.15 -125;  6000     N 08Sun !
   PARAMETER BMAGN(BCC_NOB,FE:FE:AL:FE:VA;0) 298.15 BMALFE;  6000    N 08Sun !
   PARAMETER G(BCC_NOB,FE:FE:FE:AL:VA;0) 298.15 +GD03FEAL#;   6000   N 08Sun !
   PARAMETER TC(BCC_NOB,FE:FE:FE:AL:VA;0) 298.15 -125;  6000     N 08Sun !
   PARAMETER BMAGN(BCC_NOB,FE:FE:FE:AL:VA;0) 298.15 BMALFE;  6000    N 08Sun !
   PARAMETER G(BCC_NOB,FE:FE:FE:FE:VA;0) 298.15 +ZERO#;  6000    N 08Sun !
   PARAMETER TC(BCC_NOB,AL,FE:*:*:*:VA;0) 298.15 +125;  6000     N 08Sun !
   PARAMETER BMAGN(BCC_NOB,AL,FE:*:*:*:VA;0) 298.15 BLALFE0; 6000   N 08Sun !
   PARAMETER BMAGN(BCC_NOB,AL,FE:*:*:*:VA;1) 298.15 BLALFE1; 6000   N 08Sun !
   PARAMETER BMAGN(BCC_NOB,AL,FE:*:*:*:VA;2) 298.15 BLALFE2; 6000   N 08Sun !
   PARAMETER G(BCC_NOB,AL,FE:*:*:*:VA;1) 298.15 -634+0.68*T; 6000   N 08Sun !
   PARAMETER G(BCC_NOB,AL,FE:*:*:*:VA;2) 298.15 -190;    6000   N 08Sun !
   PARAMETER TC(BCC_NOB,*:AL,FE:*:*:VA;0) 298.15 +125;  6000     N 08Sun !
   PARAMETER BMAGN(BCC_NOB,*:AL,FE:*:*:VA;0) 298.15 BLALFE0; 6000   N 08Sun !
   PARAMETER BMAGN(BCC_NOB,*:AL,FE:*:*:VA;1) 298.15 BLALFE1; 6000   N 08Sun !
   PARAMETER BMAGN(BCC_NOB,*:AL,FE:*:*:VA;2) 298.15 BLALFE2; 6000   N 08Sun !
   PARAMETER G(BCC_NOB,*:AL,FE:*:*:VA;1) 298.15 -634+0.68*T; 6000   N 08Sun !
   PARAMETER G(BCC_NOB,*:AL,FE:*:*:VA;2) 298.15 -190;    6000   N 08Sun !
   PARAMETER TC(BCC_NOB,*:*:AL,FE:*:VA;0) 298.15 +125;  6000     N 08Sun !
   PARAMETER BMAGN(BCC_NOB,*:*:AL,FE:*:VA;0) 298.15 BLALFE0; 6000   N 08Sun !
   PARAMETER BMAGN(BCC_NOB,*:*:AL,FE:*:VA;1) 298.15 BLALFE1; 6000   N 08Sun !
   PARAMETER BMAGN(BCC_NOB,*:*:AL,FE:*:VA;2) 298.15 BLALFE2; 6000   N 08Sun !
   PARAMETER G(BCC_NOB,*:*:AL,FE:*:VA;1) 298.15 -634+0.68*T; 6000   N 08Sun !
   PARAMETER G(BCC_NOB,*:*:AL,FE:*:VA;2) 298.15 -190;    6000   N 08Sun !
   PARAMETER TC(BCC_NOB,*:*:*:AL,FE:VA;0) 298.15 +125;  6000     N 08Sun !
   PARAMETER BMAGN(BCC_NOB,*:*:*:AL,FE:VA;0) 298.15 BLALFE0; 6000   N 08Sun !
   PARAMETER BMAGN(BCC_NOB,*:*:*:AL,FE:VA;1) 298.15 BLALFE1; 6000   N 08Sun !
   PARAMETER BMAGN(BCC_NOB,*:*:*:AL,FE:VA;2) 298.15 BLALFE2; 6000   N 08Sun !
   PARAMETER G(BCC_NOB,*:*:*:AL,FE:VA;1) 298.15 -634+0.68*T; 6000   N 08Sun !
   PARAMETER G(BCC_NOB,*:*:*:AL,FE:VA;2) 298.15 -190;    6000   N 08Sun !


$ THIS PHASE HAS A DISORDERED CONTRIBUTION FROM A2_VA
$ THIS PHASE USE OPTION B
 TYPE_DEFINITION W GES A_P_D BCC_VA DIS_PART A2_VA,,,!
 PHASE BCC_VA:B %BW  5 .25   .25   .25   .25   3 !
    CONSTITUENT BCC_VA:B :AL,FE,VA : AL,FE,VA : AL,FE,VA : AL,FE,VA : VA :  !

   PARAMETER G(BCC_VA,AL:AL:AL:AL:VA;0) 298.15 +ZERO#;  6000     N 08Sun !
   PARAMETER G(BCC_VA,AL:AL:AL:FE:VA;0) 298.15 +GD03ALFE#;    6000   N 08Sun !
   PARAMETER TC(BCC_VA,AL:AL:AL:FE:VA;0) 298.15 -125;  6000     N 08Sun !
   PARAMETER BMAGN(BCC_VA,AL:AL:AL:FE:VA;0) 298.15 BMALFE;  6000    N 08Sun !
   PARAMETER G(BCC_VA,AL:AL:FE:FE:VA;0) 298.15 +GB2ALFE#;    6000   N 08Sun !
   PARAMETER TC(BCC_VA,AL:AL:FE:FE:VA;0) 298.15 -250;    6000   N 08Sun !
   PARAMETER BMAGN(BCC_VA,AL:AL:FE:FE:VA;0) 298.15 2*BMALFE; 6000  N 08Sun !
   PARAMETER G(BCC_VA,AL:FE:AL:FE:VA;0) 298.15 +GB32ALFE#;    6000   N 08Sun !
   PARAMETER TC(BCC_VA,AL:FE:AL:FE:VA;0) 298.15 -125;  6000     N 08Sun !
   PARAMETER BMAGN(BCC_VA,AL:FE:AL:FE:VA;0) 298.15 BMALFE;  6000    N 08Sun !
   PARAMETER G(BCC_VA,AL:FE:FE:FE:VA;0) 298.15 +GD03FEAL#;   6000   N 08Sun !
   PARAMETER TC(BCC_VA,AL:FE:FE:FE:VA;0) 298.15 -125;  6000     N 08Sun !
   PARAMETER BMAGN(BCC_VA,AL:FE:FE:FE:VA;0) 298.15 BMALFE;  6000    N 08Sun !
   PARAMETER G(BCC_VA,FE:FE:FE:FE:VA;0) 298.15 +ZERO#;  6000    N 08Sun !
   PARAMETER TC(BCC_VA,AL,FE:*:*:*:VA;0) 298.15 +125;  6000     N 08Sun !
   PARAMETER BMAGN(BCC_VA,AL,FE:*:*:*:VA;0) 298.15 BLALFE0; 6000   N 08Sun !
   PARAMETER BMAGN(BCC_VA,AL,FE:*:*:*:VA;1) 298.15 BLALFE1; 6000   N 08Sun !
   PARAMETER BMAGN(BCC_VA,AL,FE:*:*:*:VA;2) 298.15 BLALFE2; 6000   N 08Sun !
   PARAMETER G(BCC_VA,AL,FE:*:*:*:VA;1) 298.15 -634+0.68*T;    6000   N 08Sun !
   PARAMETER G(BCC_VA,AL,FE:*:*:*:VA;2) 298.15 -190;    6000   N 08Sun !
$ vacancy parameters all zero
   PARAMETER G(BCC_VA,VA:VA:VA:VA:VA;0) 298.15 +ZERO#;  6000     N 08Sun !
   PARAMETER G(BCC_VA,AL:VA:VA:VA:VA;0) 298.15 +ZERO#;  6000     N 08Sun !
   PARAMETER G(BCC_VA,AL:AL:VA:VA:VA;0) 298.15 +ZERO#;  6000     N 08Sun !
   PARAMETER G(BCC_VA,AL:VA:AL:VA:VA;0) 298.15 +ZERO#;  6000     N 08Sun !
   PARAMETER G(BCC_VA,AL:AL:AL:VA:VA;0) 298.15 +ZERO#;  6000     N 08Sun !
   PARAMETER G(BCC_VA,FE:VA:VA:VA:VA;0) 298.15 +ZERO#;  6000     N 08Sun !
   PARAMETER G(BCC_VA,FE:FE:VA:VA:VA;0) 298.15 +ZERO#;  6000     N 08Sun !
   PARAMETER G(BCC_VA,FE:VA:FE:VA:VA;0) 298.15 +ZERO#;  6000     N 08Sun !
   PARAMETER G(BCC_VA,FE:FE:FE:VA:VA;0) 298.15 +ZERO#;  6000     N 08Sun !
   PARAMETER G(BCC_VA,AL:AL:FE:VA:VA;0) 298.15 +ZERO#;  6000     N 08Sun !
   PARAMETER G(BCC_VA,AL:FE:AL:VA:VA;0) 298.15 +ZERO#;  6000     N 08Sun !
   PARAMETER G(BCC_VA,FE:FE:AL:VA:VA;0) 298.15 +ZERO#;  6000     N 08Sun !
   PARAMETER G(BCC_VA,FE:AL:FE:VA:VA;0) 298.15 +ZERO#;  6000     N 08Sun !
   PARAMETER G(BCC_VA,AL:FE:VA:VA:VA;0) 298.15 +ZERO#;  6000     N 08Sun !
   PARAMETER G(BCC_VA,AL:VA:FE:VA:VA;0) 298.15 +ZERO#;  6000     N 08Sun !


$ THIS PHASE HAS A DISORDERED CONTRIBUTION FROM A2_B2
$ THIS PHASE USE OPTION B
 TYPE_DEFINITION Z GES A_P_D B2_BCC DIS_PART A2_B2,,,!
 PHASE B2_BCC %BZ  3 .5  .5   3 !
    CONSTITUENT B2_BCC : AL,FE : AL,FE : VA :  !

   PARAMETER G(B2_BCC,AL:AL:VA;0) 298.15 +ZERO#;  6000     N 08Sun !
   PARAMETER G(B2_BCC,AL:FE:VA;0) 298.15 +GB2ALFE#;    6000   N 08Sun !
   PARAMETER TC(B2_BCC,AL:FE:VA;0) 298.15 -250;  6000     N 08Sun !
   PARAMETER BMAGN(B2_BCC,AL:FE:VA;0) 298.15 2*BMALFE;  6000    N 08Sun !
   PARAMETER G(B2_BCC,FE:AL:VA;0) 298.15 +GB2ALFE#;    6000   N 08Sun !
   PARAMETER TC(B2_BCC,FE:AL:VA;0) 298.15 -250;    6000   N 08Sun !
   PARAMETER BMAGN(B2_BCC,FE:AL:VA;0) 298.15 2*BMALFE;  6000     N 08Sun !
   PARAMETER G(B2_BCC,FE:FE:VA;0) 298.15 +ZERO#;  6000    N 08Sun !

   PARAMETER TC(B2_BCC,AL,FE:*:VA;0) 298.15 +250;    6000 N 08Sun !
   PARAMETER TC(B2_BCC,*:AL,FE:VA;0) 298.15 +250;    6000 N 08Sun !

   PARAMETER BMAGN(B2_BCC,AL,FE:*:VA;0) 298.15 2*BLALFE0;  6000 N 08Sun !
   PARAMETER BMAGN(B2_BCC,*:AL,FE:VA;0) 298.15 2*BLALFE0;  6000 N 08Sun !
   PARAMETER BMAGN(B2_BCC,AL,FE:*:VA;1) 298.15 2*BLALFE1;  6000 N 08Sun !
   PARAMETER BMAGN(B2_BCC,*:AL,FE:VA;1) 298.15 2*BLALFE1;  6000 N 08Sun !
   PARAMETER BMAGN(B2_BCC,AL,FE:*:VA;2) 298.15 2*BLALFE2;  6000 N 08Sun !
   PARAMETER BMAGN(B2_BCC,*:AL,FE:VA;2) 298.15 2*BLALFE2;  6000 N 08Sun !

   PARAMETER G(B2_BCC,AL,FE:*:VA;0) 298.15 2*UBALFE2;    6000 N 08Sun !
   PARAMETER G(B2_BCC,*:AL,FE:VA;0) 298.15 2*UBALFE2;    6000 N 08Sun !

   PARAMETER G(B2_BCC,AL,FE:AL:VA;0) 298.15 5600;        6000 N 08Sun !
   PARAMETER G(B2_BCC,AL:AL,FE:VA;0) 298.15 5600;        6000 N 08Sun !
   PARAMETER G(B2_BCC,AL,FE:FE:VA;0) 298.15 -1400+2.4*T; 6000 N 08Sun !
   PARAMETER G(B2_BCC,FE:AL,FE:VA;0) 298.15 -1400+2.4*T; 6000 N 08Sun !

$ PARAMETER G(B2_BCC,AL,FE:AL,FE:VA;0) 298.15 2800-4.8*T-11200; 6000 N 08Sun !
   PARAMETER G(B2_BCC,AL,FE:AL,FE:VA;0) 298.15 -8400-4.8*T; 6000 N 08Sun !

   PARAMETER G(B2_BCC,AL,FE:*:VA;1) 298.15 -524;         6000 N 08Sun !
   PARAMETER G(B2_BCC,*:AL,FE:VA;1) 298.15 -524;         6000 N 08Sun !
   PARAMETER G(B2_BCC,AL,FE:*:VA;2) 298.15 -1560;        6000 N 08Sun !
   PARAMETER G(B2_BCC,*:AL,FE:VA;2) 298.15 -1560;        6000 N 08Sun !


$ THIS PHASE HAS A DISORDERED CONTRIBUTION FROM FCC_A1                  
 TYPE_DEFINITION Y GES A_P_D FCC_4SL DIS_PART FCC_A1,,,!
 PHASE FCC_4SL:F %FY  5 .25   .25   .25   .25   1 !
    CONSTITUENT FCC_4SL:F :AL,FE : AL,FE : AL,FE : AL,FE : VA :  !

   PARAMETER G(FCC_4SL,AL:AL:AL:AL:VA;0) 298.15 +ZERO#;  6000     N 08Con !
   PARAMETER G(FCC_4SL,FE:AL:AL:AL:VA;0) 298.15 +GAL3FE#;    6000   N 08Con !
   PARAMETER G(FCC_4SL,FE:FE:AL:AL:VA;0) 298.15 +GAL2FE2#;   6000   N 08Con !
   PARAMETER G(FCC_4SL,FE:FE:FE:AL:VA;0) 298.15 +GALFE3#;    6000   N 08Con !
   PARAMETER G(FCC_4SL,FE:FE:FE:FE:VA;0) 298.15 +ZERO#;  6000     N 08Con !
   PARAMETER G(FCC_4SL,AL,FE:AL,FE:*:*:VA;0) 298.15 +SFALFE#;  6000   N 08Con !


ASSESSED_SYSTEM 
  AL-FE(;G5 C_S:BCC_4/AL:AL:FE:FE:VA: C_S:BCC_4/AL:FE:FE:FE:VA:
  ;P3 TMM:300/3000 STP:0.99/1400/-1 STP:0.77/600/1 STP:0.45/500/1 )
!

 LIST_OF_REFERENCES
 NUMBER  SOURCE
 91Din 'A T Dinsdale, Calphad Vol 15, 317-425 (1991)'
 93Sei 'M Seiersten, in COST 507, Thermochemical Database
        for Light Metal Alloys, Eds I Ansara, A T Dinsdale and M H Rand, 
        vol 2 (1998).'
 08Con 'D Connetable J Lacaze, P Maugis, B Sundman,
        Calphad, Vol 32, 361-370 (2008)'
 08Sun 'B Sundman, this paper (2008)'
  !
