Repository: pycalphad/pycalphad

PyCalphad, a library for the CALculation of PHAse Diagrams
==========================================================

.. image:: https://badges.gitter.im/Join%20Chat.svg
    :target: https://gitter.im/pycalphad/pycalphad
    :alt: Join the chat at https://gitter.im/pycalphad/pycalphad

.. image:: https://codecov.io/gh/pycalphad/pycalphad/branch/develop/graph/badge.svg?token=Fu7FJZeJu0
    :target: https://codecov.io/gh/pycalphad/pycalphad
    :alt: Test Coverage

.. image:: https://github.com/pycalphad/pycalphad/workflows/Tests/badge.svg
    :target: https://github.com/pycalphad/pycalphad/actions?query=workflow%3ATests
    :alt: Build Status

..

File: examples/Fe-O.tdb
$ FEO
$
$ TDB-file for the thermodynamic assessment of the Fe-O system
$
$------------------------------------------------------------------------------
$ 2011.11.14

$ TDB file created by T.Abe, K.Hashimoto and Y.Sawada
$
$ Particle Simulation and Thermodynamics Group, National Institute for 
$ Materials Science. 1-2-1 Sengen, Tsukuba, Ibaraki 305-0047, Japan
$ e-mail: abe.taichi@nims.go.jp
$ Copyright (C) NIMS 2008
$
$
$   10Kje   Thermodynamic assessment of the Fe-Mn-O system
$            L.Kjellqvist, M.Selleby, J. Phase Equilibria, 31 (2010), 113-134.
$
$ Phase-name        Synonym      This database
$        FeO        wustite      Halite
$        Fe3O4      magnetite    Spinel
$        Fe2O3      Hematite     Corundum
$
$       : 93Tay
$         A Thermodynamic Assessment of the Cr-Fe-O System,
$         J.R.Taylor, A.T.Dinsdale, Z. Metallkd. 84 (1993), 335-345.
$       : 91Sun
$         An Assessment of the Fe-O System.
$         B.Sundman, J. Phase Eq., 12 (1991), 127-140.   ***** NOTE: see 96Sel.
$       : 96Sel
$         A reassessment of the Ca-Fe-O system.
$         M.Selleby, B.Sundman, CALPHAD 20 (1996), 381-392.
$
$2012.3.8 fcc bcc-->91sundman
$                
 ELEMENT /-   ELECTRON_GAS              0.0000E+00  0.0000E+00  0.0000E+00!
 ELEMENT VA   VACUUM                    0.0000E+00  0.0000E+00  0.0000E+00!
 ELEMENT FE   BCC_A2                    5.5847E+01  4.4890E+03  2.7280E+01!
 ELEMENT O    1/2_MOLE_O2(G)            1.5999E+01  4.3410E+03  1.0252E+02!

$------------------------------------------------------------------------------
 SPECIES FE+2                        FE1/+2!
 SPECIES FE+3                        FE1/+3!
$ SPECIES FE2O3                       FE2O3!
 SPECIES FEO                         FE1O1!
 SPECIES FEO3/2                      FE1O1.5!

 SPECIES O-2                         O1/-2!
 SPECIES O2                          O2!
 

 FUNCTION GO2GAS     298.15  -6961.742 -76729.5*T**(-1)
          -51.0061*T-22.271*T*LN(T)-.01019775*T**2+1.32369E-06*T**3;  1000 Y
          -13137.527+525810*T**(-1)+25.31976*T-33.6276*T*LN(T)
          -.001191595*T**2+1.35611E-08*T**3;                          3300  Y
          -27973.4908+8766421.4*T**(-1)+62.5195726*T-37.9072074*T*LN(T)
          -8.50483772E-04*T**2+2.14409777E-08*T**3;                   6000  N !

 FUNCTION GHSEROO    298.15  +0.5*GO2GAS;                             6000  N !
 FUNCTION GOBCC      298.15  +0.5*GO2GAS+1000000;                     3000  N !
                                                                       $  96Sel

 FUNCTION GHSERFE    298.15  +1225.7+124.134*T-23.5143*T*LN(T)
          -0.00439752*T**2-5.89269E-08*T**3+77358.5*T**(-1);          1811  Y
          -25383.581+299.31255*T-46*T*LN(T)+2.2960305E+31*T**(-9);    6000  N !
                                                                        $ 91Din
 FUNCTION GFELIQ     298.15 
          +12040.17-6.55843*T-3.6751551E-21*T**7+GHSERFE;             1811  Y
          +14544.751-8.01055*T-2.2960305E+31*T**(-9)+GHSERFE;         6000  N !
                                                                        $ 91Din
 FUNCTION GFEFCC     298.15 
          -1462.4+8.282*T-1.15*T*LN(T)+6.4E-04*T**2+GHSERFE;          1811  Y
           -1713.815+0.94001*T+0.4925095E+31*T**(-9)+GHSERFE;         6000  N !
                                                                        $ 91Din
 FUNCTION GPFEFCC    298.15   0.0;                                    6000  N !
 FUNCTION GPFELIQ    298.15   0.0;                                    6000  N !

 FUNCTION GFEOLIQ    298.15  -137252+224.641*T-37.1815*T*LN(T);       3000  N !

 FUNCTION GFE3O2     298.15  
          -858683+827.946*T-137.0089*T*LN(T)+1453810*T**(-1);         3000  N !

 FUNCTION GFE2O3     298.15  +GFE3O2;                                 6000  N !
                                                                        $ 10Kje
 FUNCTION GWUSTITE   298.15  
         -279318+252.848*T-46.12826*T*LN(T)-.0057402984*T**2;         3000  N !
 FUNCTION AWUSTITE   298.15  -55384+27.888*T;                         3000  N !

 FUNCTION BFE3O4     298.15  +46826-27.266*T;                         3000  N !
 FUNCTION CFE3O4     298.15  +120730-20.102*T;                        3000  N !
 FUNCTION DFE3O4     298.15  +402520-30.529*T;                        3000  N !
 FUNCTION FFE3O4     298.15  -214607.7+138.83*T-23.28714*T*LN(T)
                             -.001595929*T**2+227729.3*T**(-1);       3000  N !
 FUNCTION GFE3O4     298.15  -161731+144.873*T-24.9879*T*LN(T)
                             -.0011952256*T**2+206520*T**(-1);        3000  N !
 FUNCTION RFE3O4     298.15  +156000-3.37*T;                          3000  N !
 FUNCTION SFE3O4     298.15  +46028.95+38.73173*T-11.58574*T*LN(T)
                             +.006411774*T**2;                        3000  N !


 FUNCTION GHSERMN    298.15  -8115.28+130.059*T-23.4582*T*LN(T)
                     -.00734768*T**2+69827*T**(-1);                   1519  Y
                     -28733.41+312.2648*T-48*T*LN(T)+1.656847E+30*T**(-9);
                                                                      3000  N !
 FUNCTION GMNBCC     298.15  -3235.3+127.85*T-23.7*T*LN(T)
                     -.00744271*T**2+60000*T**(-1);                   1519  Y
                     -23188.83+307.7043*T-48*T*LN(T)+1.265152E+30*T**(-9);
                                                                      3000  N !
 FUNCTION GMNFCC     298.15  -3439.3+131.884*T-24.5177*T*LN(T)
                     -.006*T**2+69600*T**(-1);                        1519  Y
                     -26070.1+309.6664*T-48*T*LN(T)+3.86196E+30*T**(-9);
                                                                      3000  N !
 FUNCTION GMNLIQ     298.15
         +GHSERMN +17859.91 -12.6208*T-4.41929E-21*T**7;              1519  Y
         +GHSERMN +18739.51 -13.2288*T-1.656847E+30*T**(-9);          3000  N !
                                                              $92Wan,507,10Kje3

 FUNCTION GMNOLIQ    298.15  -252595-293.164*T+15.0712*T*LN(T);       6000  N !
                                                                         $92Wan

$ FUNCTION GMN1O1    298.15  -401784.4+268.75251*T-48.2744592*T*LN(T)
$                     -0.00323061*T**2 +257553.188*T**(-1);           6000  N !
                                                                         $92Wan
$ FUNCTION GMN3O4    298.15  -1443167+905.71*T-156.211772*T*LN(T)
$                     -0.0179602213*T**2 +1106277.72*T**(-1);         6000  N !
                                                                         $92Wan
$ FUNCTION GMN2O3    298.15  -993634.5+584.605647*T-102.148721*T*LN(T)
$                     -0.0181244679*T**2 +595113*T**(-1);             6000  N !
                                                                         $92Wan
$ FUNCTION GMN1O2    298.15  -548242+444.10228*T-72.5000062*T*LN(T)
$                     -0.002720343*T**2 +885523.74*T**(-1);           6000  N !
                                                                         $92Wan

 FUNCTION GMN1O1     298.15  -402478+259.356*T-46.835*T*LN(T)
                      -0.003850*T**2 +212922*T**(-1);                 6000  N !
                                                            $03Gun,10Kje,10Kje3

 FUNCTION GMN3O4     298.15  -1437037+889.568*T-154.748*T*LN(T)
                      -0.017408*T**2 +986139*T**(-1);                 6000  N !
                                                                         $03Gun

 FUNCTION GMN3O4BB    298.15  -1416189+875.120*T-154.748*T*LN(T)
                      -0.017408*T**2 +986139*T**(-1);                 6000  N !
                                                                         $03Gun

 FUNCTION GMN2O3     298.15  -998618+588.619*T-101.956*T*LN(T)
                      -0.018844*T**2 +589055*T**(-1);                 6000  N !
                                                                         $03Gun

 FUNCTION GMN1O2     298.15  -545091+395.379*T-65.277*T*LN(T)
                      -0.007803*T**2 +664955*T**(-1);                 6000  N !
                                                                   $03Gun,10Kje

 FUNCTION GMN1O1_L   298.15  +GMN1O1 +43947-20.628*T;                 6000  N !
                                                                 $ 10Kje,10Kje3
 FUNCTION GMN2O3_L   298.15  +2*GMN1O1 +0.5*GO2GAS -64953+43.144*T;   6000  N !
                                                                 $ 10Kje,10Kje3

$ for Beta_Spinel

$         JFE   =     BFe3O4
$         C     =     CFE3O4
$         D     =     DFE3O4
 FUNCTION GFFB        298.15  +GFE3O4;                                6000  N !
                                                                 $ 10Kje,10Kje3
 FUNCTION GFMB        298.15  +0.1428571*GMN2O3 +0.1428571*GWUSTITE;  6000  N !
                                                                        $ 10Kje
 FUNCTION GMFB        298.15  -182450+133*T-23.099*T*LN(T)
                               -0.0014*T**2+124000*T**(-1);           6000  N !
                                                                 $ 10Kje,10Kje3
 FUNCTION GMN3O4A     298.15  -1439700+892.2*T-154.748*T*LN(T)
                               -0.017408*T**2+986139*T**(-1);         6000  N !
                                                                 $ 10Kje,10Kje3
 FUNCTION GMN3O4B     298.15  +15270+7*T;                             6000  N !
                                                                 $ 10Kje,10Kje3
 FUNCTION GMMB        298.15  +0.1428571*GMN3O4B +0.1428571*GMN3O4A;  6000  N !
                                                                 $ 10Kje,10Kje3
 FUNCTION JMMB        298.15  +26210-17.46*T;                         6000  N !
                                                      $ 10Kje,10Kje3(type_miss)
 FUNCTION JMFB        298.15  +28000;                                 6000  N !
                                                                        $ 10Kje
 FUNCTION JFMB        298.15  -27000;                                 6000  N !
                                                                        $ 10Kje
 FUNCTION GGMN1O1B    298.15  +GMN1O1 +41500-10.25*T;                 6000  N !
                                                                 $ 10Kje,10Kje3
 FUNCTION GGMN2O3B    298.15  +GMN2O3 +192300-193.8*T+0.05*T**2;      6000  N !
                                                                 $ 10Kje,10Kje3
 FUNCTION GM2M2B      298.15  +21*GMFB +2*JMFB -14*GFE3O4 +2*BFE3O4;  6000  N !
                                                                 $ 10Kje,10Kje3

 FUNCTION GNFB        298.15  -153200 +173.55*T -28.259*T*LN(T) -3.2E-04*T**2
          +291000*T**(-1);                                            6000  N !
                                                               $ 10Kje3, for Ni
 FUNCTION JNF         298.15  +142000;                                6000  N !
                                                               $ 10Kje3, for Ni
 FUNCTION GNMOB       298.15  +GNIO + GMN2O3 -6300 +12.5*T;           6000  N !
                                                               $ 10Kje3, for Ni
 FUNCTION GNMB        298.15  +0.1428571*GNMOB;                       6000  N !
                                                               $ 10Kje3, for Ni
 FUNCTION JNM         298.15  +38400;                                 6000  N !
                                                               $ 10Kje3, for Ni
 FUNCTION DNM         298.15  -29000;                                 6000  N !
                                                               $ 10Kje3, for Ni
 FUNCTION LNM         298.15  +0;                                     6000  N !
                                                               $ 10Kje3, for Ni

$ for Alpha_Spinel

 FUNCTION GFFA        298.15  +GFE3O4 +1000;                          6000  N !
                                                                 $ 10Kje,10Kje3
 FUNCTION GFMA        298.15  +GFMB;                                  6000  N !
                                                                        $ 10Kje
 FUNCTION GMFA        298.15  +GMFB +4900 -1.9*T;                     6000  N !
                                                                 $ 10Kje,10Kje3
 FUNCTION GMMA        298.15  +0.1428571*GMN3O4A;                     6000  N !
                                                                 $ 10Kje,10Kje3
 FUNCTION JMMA        298.15  +95000;                                 6000  N !
                                                                 $ 10Kje,10Kje3
 FUNCTION JMFA        298.15  +28000;                                 6000  N !
                                                                        $ 10Kje
 FUNCTION GGMN1O1A    298.15  +GMN1O1 +58500 -11*T;                   6000  N !
                                                                 $ 10Kje,10Kje3
 FUNCTION GGMN2O3A    298.15  +GMN2O3 +240000-211.8*T+0.05*T**2;      6000  N !
                                                                 $ 10Kje,10Kje3
 FUNCTION GM3M3A      298.15  +10.5*GMMA +JMMA -10.5*GMFA -JMFA
                      +7*GFFA -BFE3O4;                                6000  N !
                                                                 $ 10Kje,10Kje3

 FUNCTION GNFA        298.15  +GNFB +10000;                           6000  N !
                                                               $ 10Kje3, for Ni
 FUNCTION GNMOA       298.15  -9800;                                  6000  N !
                                                               $ 10Kje3, for Ni
 FUNCTION GNMA        298.15  +0.1428571*GNMOB +0.1428571*GNMOA;      6000  N !
                                                               $ 10Kje3, for Ni

 FUNCTION RR          298.15  +8.31451;                       6000  N ! $ 10Kje
 FUNCTION FLN6        298.15  +1.791759;                      6000  N ! $ 10Kje
 FUNCTION FLN5        298.15  +1.609438;                      6000  N ! $ 10Kje
 FUNCTION FLN3        298.15  +1.098612;                      6000  N ! $ 10Kje
 FUNCTION FLN2        298.15  +0.693147;                      6000  N ! $ 10Kje

 FUNCTION GNIO      298.15   -254927.2 + 276.208*T - 46.0391*T*LN(T)
          - 0.00931454*T**2 + 1.29092E-06*T**3 + 382916*T**(-1);      1000  Y
          -256835.2 + 340.043*T - 56.36068*T*LN(T)
          + 0.00254106*T**2 - 8.11809E-07*T**3 + 1270*T**(-1);        1800  Y
          -259131.4 + 337.305*T - 55.75758*T*LN(T) + 0.00220246*T**2
          - 7.80093E-07*T**3;                                          6000 N !
                                                                       $ 10Kje3


 FUNCTION UN_ASS     298.15  0.0;                                       300 N !

 TYPE_DEFINITION % SEQ *!

 PHASE GAS:G  %  1  1.0  !
   CONSTITUENT GAS:G  :O2 :  !
   PARAMETER G(GAS,O2;0)  298.15  +GO2GAS +R*T*LN(1E-05*P);            6000 N !

$   CONSTITUENT IONIC_LIQ:Y :CR+3,FE+3,FE+2 : FEO3/2,O-2,VA :  !        $ 93Tay

$   CONSTITUENT IONIC_LIQ:Y :CR+3,FE+3,FE+2,MN+2,MN+3 : O-2,VA :  !     $ 03Gru

$   CONSTITUENT IONIC_LIQ:Y :FE+2,MN+2 : O-2,VA,FEO3/2,MNO3/2 :  !      $ 10Kje

 PHASE IONIC_LIQ:Y %  2 1   1 !
   CONSTITUENT IONIC_LIQ:Y :FE+3,FE+2 : O-2,VA,FEO3/2 :  !

   PARAMETER G(IONIC_LIQ,FE+2:O-2;0)  298.15  +4*GFEOLIQ;              6000 N !
                                                                        $ 10Kje
   PARAMETER G(IONIC_LIQ,FE+2:VA;0)   298.15  +GFELIQ;                 6000 N !
                                                                        $ 10Kje
   PARAMETER G(IONIC_LIQ,FEO3/2;0)    298.15  -89819+39.962*T+2.5*GFEOLIQ;   
                                                               6000 N ! $ 10Kje

   PARAMETER G(IONIC_LIQ,FE+2:O-2,VA;0)       298.15  +176681-16.368*T;
                                                               3000 N ! $ 10Kje
   PARAMETER G(IONIC_LIQ,FE+2:O-2,VA;1)       298.15  -65655+30.869*T;
                                                               3000 N ! $ 10Kje
   PARAMETER G(IONIC_LIQ,FE+2:O-2,FEO3/2;0)   298.15  -26362;  3000 N ! $ 10Kje
   PARAMETER G(IONIC_LIQ,FE+2:O-2,FEO3/2;1)   298.15  13353;   3000 N ! $ 10Kje
   PARAMETER G(IONIC_LIQ,FE+2:VA,FEO3/2;0)    298.15  110000;  3000 N ! $ 10Kje


$   PARAMETER G(IONIC_LIQ,FE+3:O-2;0)  298.15  +5*GFEOLIQ -179638 +79.923*T;
$                                                                       6000 N !
$   PARAMETER G(IONIC_LIQ,FE+3:VA;0)   298.15  +GFELIQ +200000;        6000 N !
$   PARAMETER G(IONIC_LIQ,FE+3,FE+2:O-2;0)     298.15  -26362;         6000 N !
$   PARAMETER G(IONIC_LIQ,FE+3,FE+2:O-2;1)     298.15  +13353;         6000 N !
                                                               $note 2007-10-19
$

$  PARAMETER G(IONIC_LIQ,FE+2:FEO3/2;0)    298.15  -89819+39.962*T+2.5*GFEOLIQ;
$                                                                       6000 N !

 TYPE_DEFINITION & GES A_P_D BCC_A2 MAGNETIC  -1.0    0.4 !
 PHASE BCC_A2  %&  2 1   3 !
   CONSTITUENT BCC_A2  :FE,O : VA :  !
   PARAMETER G(BCC_A2,FE:VA;0)     298.15  +GHSERFE;      6000   N  !
   PARAMETER TC(BCC_A2,FE:VA;0)    298.15  +1043;         6000   N  ! $ 91Din
   PARAMETER BMAGN(BCC_A2,FE:VA;0) 298.15  +2.22;         6000   N  ! $ 91Din

   PARAMETER G(BCC_A2,O:VA;0)     298.15  +0.5*GO2GAS+30000;          6000 N !
                                                                        $91Sun
   PARAMETER G(BCC_A2,FE,O:VA;0)  298.15  -209794+84*T;               6000 N !
                                                                        $91Sun

 TYPE_DEFINITION ( GES A_P_D FCC_A1 MAGNETIC  -3.0    2.80000E-01 !
 PHASE FCC_A1  %(  2 1   1 !
   CONSTITUENT FCC_A1  :FE,O : VA :  !
   PARAMETER G(FCC_A1,FE:VA;0)      298.15  +GFEFCC;                  6000 N !
   PARAMETER TC(FCC_A1,FE:VA;0)     298.15  -201;                     6000 N !
                                                                       $ 91Din
   PARAMETER BMAGN(FCC_A1,FE:VA;0)  298.15  -2.1;                     6000 N !
                                                                       $ 91Din
   PARAMETER G(FCC_A1,O:VA;0)       298.15  +0.5*GO2GAS+30000;        6000 N !
                                                                        $91Sun
   PARAMETER G(FCC_A1,FE,O:VA;0)    298.15  -199345.5+84*T;           6000 N !
                                                                        $91Sun


$   CONSTITUENT CORUNDUM:I :CR+2,CR+3,FE+3 : CR+3,VA : O-2 :  !   $93Tay, 03Gru

 TYPE_DEFINITION ' GES A_P_D CORUNDUM MAGNETIC  -3.0    2.80000E-01 !
 PHASE CORUNDUM:I %'  3 2   1   3 !
   CONSTITUENT CORUNDUM:I :FE+2,FE+3 : FE+3,VA : O-2 :  !

$  PARAMETER G(CORUNDUM,FE+3:VA:O-2;0)        298.15  +GFE3O2;        6000 N !

   PARAMETER G(CORUNDUM,FE+2:FE+3:O-2;0)      298.15  +GFE2O3 +85000;
                                                              6000 N ! $ 10Kje
   PARAMETER G(CORUNDUM,FE+3:FE+3:O-2;0)      298.15  +GFE2O3 +85000;
                                                              6000 N ! $ 10Kje
   PARAMETER G(CORUNDUM,FE+2:VA:O-2;0)        298.15  +GFE2O3;
                                                              6000 N ! $ 10Kje
   PARAMETER G(CORUNDUM,FE+3:VA:O-2;0)        298.15  +GFE2O3; 
                                                              6000 N ! $ 10Kje

   PARAMETER TC(CORUNDUM,FE+3:VA:O-2;0)       298.15  -2867;   6000 N ! $ 10Kje
   PARAMETER BMAGN(CORUNDUM,FE+3:VA:O-2;0)    298.15  -25.1;   6000 N ! $ 10Kje


$      MnO
$
 PHASE HALITE:I %  2 1   1 !
   CONSTITUENT HALITE:I :FE+2,FE+3,VA : O-2 :  !                 $ 10Kje,10Kje3
   PARAMETER G(HALITE,FE+3:O-2;0)       298.15
             +1.25*AWUSTITE+1.25*GWUSTITE;             3000 N !   $ 93Tay,10Kje

$           -418377.5+350.92*T-57.66032*T*LN(T)-.00717537*T**2; 3000 N !

   PARAMETER G(HALITE,FE+2:O-2;0)       298.15  +GWUSTITE;             3000 N !
                                                                  $ 03Gun,10Kje
   PARAMETER G(HALITE,VA:O-2;0)         298.15  +0;                    6000 N !
                                                           $ 03Gun,10Kje,10Kje3
   PARAMETER G(HALITE,FE+2,FE+3:O-2;0)  298.15  -12324;                3000 N !
                                                             $91Sun,96Sel,10Kje
   PARAMETER G(HALITE,FE+2,FE+3:O-2;1)  298.15  +20070;                3000 N !
                                                             $91Sun,96Sel,10Kje

$  for Halite, P=0.30, for compounds containing only Ni cations 
$  on the first sublattice Tc=519 and B=0.9873   in 10Kje3.


$  For the Mn system, there are Alpha and Beta Spinel.
$                                         Beta on high temperature.
$
$      old SPINEL = Beta_Spinel in 10Kje.
$
 TYPE_DEFINITION ) GES A_P_D SPINEL MAGNETIC  -3.0    2.80000E-01 !
 PHASE SPINEL:I %)  4   1   2   2   4 !
   CONSTITUENT SPINEL:I :FE+2,FE+3 : FE+2,FE+3,VA : FE+2,VA : O-2 :  !

$  *:*:Fe+2:O-2:   = *:*:Va:O-2: + 2*GFE3O4     + DFE3O4 - BFE3O4;  in 10Kje

   PARAMETER G(SPINEL,FE+2:FE+2:VA:O-2;0)    298.15  +7*GFE3O4+BFE3O4;
                                                             3000 N !   $ 10Kje
   PARAMETER G(SPINEL,FE+3:FE+2:VA:O-2;0)    298.15  +7*GFE3O4;
                                                             3000 N !   $ 10Kje
   PARAMETER G(SPINEL,FE+2:FE+3:VA:O-2;0)    298.15  +7*GFE3O4;
                                                             3000 N !   $ 10Kje
   PARAMETER G(SPINEL,FE+3:FE+3:VA:O-2;0)    298.15  +7*GFE3O4-BFE3O4;
                                                             3000 N !   $ 10Kje
   PARAMETER G(SPINEL,FE+2:VA:VA:O-2;0)      298.15  +5*GFE3O4+CFE3O4;
                                                             3000 N !   $ 10Kje
   PARAMETER G(SPINEL,FE+3:VA:VA:O-2;0)      298.15  +5*GFE3O4+CFE3O4-BFE3O4;
                                                             3000 N !   $ 10Kje

   PARAMETER G(SPINEL,FE+2:FE+2:FE+2:O-2;0)  298.15  +9*GFE3O4+DFE3O4;
                                                             3000 N !   $ 10Kje
   PARAMETER G(SPINEL,FE+3:FE+2:FE+2:O-2;0)  298.15  +9*GFE3O4+DFE3O4-BFE3O4;
                                                             3000 N !   $ 10Kje
   PARAMETER G(SPINEL,FE+2:FE+3:FE+2:O-2;0)  298.15  +9*GFE3O4+DFE3O4-BFE3O4;
                                                             3000 N !   $ 10Kje
   PARAMETER G(SPINEL,FE+3:FE+3:FE+2:O-2;0)  298.15  +9*GFE3O4+DFE3O4-2*BFE3O4;
                                                             3000 N !   $ 10Kje
   PARAMETER G(SPINEL,FE+2:VA:FE+2:O-2;0)    298.15  +7*GFE3O4+DFE3O4+CFE3O4
                                             -BFE3O4;        3000 N !   $ 10Kje
   PARAMETER G(SPINEL,FE+3:VA:FE+2:O-2;0)    298.15  +7*GFE3O4+DFE3O4+CFE3O4
                                             -2*BFE3O4;      3000 N !   $ 10Kje

   PARAMETER TC(SPINEL,FE+2:FE+2:FE+2:O-2;0)   298.15  848;            3000 N !
   PARAMETER TC(SPINEL,FE+3:FE+2:FE+2:O-2;0)   298.15  848;            3000 N !
   PARAMETER TC(SPINEL,FE+2:FE+3:FE+2:O-2;0)   298.15  848;            3000 N !
   PARAMETER TC(SPINEL,FE+3:FE+3:FE+2:O-2;0)   298.15  848;            3000 N !
   PARAMETER TC(SPINEL,FE+2:VA:FE+2:O-2;0)     298.15  848;            3000 N !
   PARAMETER TC(SPINEL,FE+3:VA:FE+2:O-2;0)     298.15  848;            3000 N !
   PARAMETER TC(SPINEL,FE+2:FE+2:VA:O-2;0)     298.15  848;            3000 N !
   PARAMETER TC(SPINEL,FE+3:FE+2:VA:O-2;0)     298.15  848;            3000 N !
   PARAMETER TC(SPINEL,FE+2:FE+3:VA:O-2;0)     298.15  848;            3000 N !
   PARAMETER TC(SPINEL,FE+3:FE+3:VA:O-2;0)     298.15  848;            3000 N !
   PARAMETER TC(SPINEL,FE+2:VA:VA:O-2;0)       298.15  848;            3000 N !
   PARAMETER TC(SPINEL,FE+3:VA:VA:O-2;0)       298.15  848;            3000 N !
                                                                        $ 10Kje
   PARAMETER BMAGN(SPINEL,FE+2:FE+2:FE+2:O-2;0)    298.15  44.54;      3000 N !
   PARAMETER BMAGN(SPINEL,FE+3:FE+2:FE+2:O-2;0)    298.15  44.54;      3000 N !
   PARAMETER BMAGN(SPINEL,FE+2:FE+3:FE+2:O-2;0)    298.15  44.54;      3000 N !
   PARAMETER BMAGN(SPINEL,FE+3:FE+3:FE+2:O-2;0)   298.15  44.54;       3000 N !
   PARAMETER BMAGN(SPINEL,FE+2:VA:FE+2:O-2;0)     298.15  44.54;       3000 N !
   PARAMETER BMAGN(SPINEL,FE+3:VA:FE+2:O-2;0)     298.15  44.54;       3000 N !
   PARAMETER BMAGN(SPINEL,FE+2:FE+2:VA:O-2;0)     298.15  44.54;       3000 N !
   PARAMETER BMAGN(SPINEL,FE+3:FE+2:VA:O-2;0)     298.15  44.54;       3000 N !
   PARAMETER BMAGN(SPINEL,FE+2:FE+3:VA:O-2;0)     298.15  44.54;       3000 N !
   PARAMETER BMAGN(SPINEL,FE+3:FE+3:VA:O-2;0)     298.15  44.54;       3000 N !
   PARAMETER BMAGN(SPINEL,FE+2:VA:VA:O-2;0)       298.15  44.54;       3000 N !
   PARAMETER BMAGN(SPINEL,FE+3:VA:VA:O-2;0)       298.15  44.54;       3000 N !
                                                                        $ 10Kje

$
$     alpha_Spinel in 10Kje , G(Fe:Fe:Va:O)alpha = G(Fe:Fe:Va:O)beta + 7*1000;
$
 TYPE_DEFINITION 9 GES A_P_D SPINEL_A MAGNETIC  -3.0    2.80000E-01 !
 PHASE SPINEL_A:I %9  4 1   2   2   4 !
   CONSTITUENT SPINEL_A:I :FE+2,FE+3 : FE+2,FE+3,VA : FE+2,VA : O-2 :  !

$   *:*:Fe+2:O-2:   = *:*:Va:O-2: + 2*GFE3O4 +2000 + DFE3O4 - BFE3O4;  in 10Kje

   PARAMETER G(SPINEL_A,FE+2:FE+2:VA:O-2;0)   298.15  +7*GFE3O4 +7000 +BFE3O4;
                                                               3000 N ! $ 10Kje
   PARAMETER G(SPINEL_A,FE+3:FE+2:VA:O-2;0)   298.15  +7*GFE3O4 +7000;
                                                               3000 N ! $ 10Kje
   PARAMETER G(SPINEL_A,FE+2:FE+3:VA:O-2;0)   298.15  +7*GFE3O4 +7000;
                                                               3000 N ! $ 10Kje
   PARAMETER G(SPINEL_A,FE+3:FE+3:VA:O-2;0)   298.15  +7*GFE3O4 +7000 -BFE3O4;
                                                               3000 N ! $ 10Kje
   PARAMETER G(SPINEL_A,FE+2:VA:VA:O-2;0)     298.15  +5*GFE3O4 +5000 +CFE3O4;
                                                               3000 N ! $ 10Kje
   PARAMETER G(SPINEL_A,FE+3:VA:VA:O-2;0)     298.15  +5*GFE3O4 +5000
                                            +CFE3O4-BFE3O4;    3000 N ! $ 10Kje
   PARAMETER G(SPINEL_A,FE+2:FE+2:FE+2:O-2;0)  298.15  +9*GFE3O4 +9000 +DFE3O4;
                                                               3000 N ! $ 10Kje
   PARAMETER G(SPINEL_A,FE+3:FE+2:FE+2:O-2;0)  298.15  +9*GFE3O4 +9000
                                            +DFE3O4-BFE3O4;    3000 N ! $ 10Kje
   PARAMETER G(SPINEL_A,FE+2:FE+3:FE+2:O-2;0)  298.15  +9*GFE3O4 +9000
                                            +DFE3O4-BFE3O4;    3000 N ! $ 10Kje
   PARAMETER G(SPINEL_A,FE+3:FE+3:FE+2:O-2;0)  298.15  +9*GFE3O4 +9000
                                            +DFE3O4-2*BFE3O4;  3000 N ! $ 10Kje
   PARAMETER G(SPINEL_A,FE+2:VA:FE+2:O-2;0)    298.15  +7*GFE3O4 +7000 +DFE3O4
                                            +CFE3O4-BFE3O4;    3000 N ! $ 10Kje
   PARAMETER G(SPINEL_A,FE+3:VA:FE+2:O-2;0)    298.15  +7*GFE3O4 +7000 +DFE3O4
                                            +CFE3O4-2*BFE3O4;  3000 N ! $ 10Kje


   PARAMETER TC(SPINEL_A,FE+2:FE+2:FE+2:O-2;0)       298.15  848;      3000 N !
   PARAMETER TC(SPINEL_A,FE+3:FE+2:FE+2:O-2;0)       298.15  848;      3000 N !
   PARAMETER TC(SPINEL_A,FE+2:FE+3:FE+2:O-2;0)       298.15  848;      3000 N !
   PARAMETER TC(SPINEL_A,FE+3:FE+3:FE+2:O-2;0)       298.15  848;      3000 N !
   PARAMETER TC(SPINEL_A,FE+2:VA:FE+2:O-2;0)         298.15  848;      3000 N !
   PARAMETER TC(SPINEL_A,FE+3:VA:FE+2:O-2;0)         298.15  848;      3000 N !
   PARAMETER TC(SPINEL_A,FE+2:FE+2:VA:O-2;0)         298.15  848;      3000 N !
   PARAMETER TC(SPINEL_A,FE+3:FE+2:VA:O-2;0)         298.15  848;      3000 N !
   PARAMETER TC(SPINEL_A,FE+2:FE+3:VA:O-2;0)         298.15  848;      3000 N !
   PARAMETER TC(SPINEL_A,FE+3:FE+3:VA:O-2;0)         298.15  848;      3000 N !
   PARAMETER TC(SPINEL_A,FE+2:VA:VA:O-2;0)           298.15  848;      3000 N !
   PARAMETER TC(SPINEL_A,FE+3:VA:VA:O-2;0)           298.15  848;      3000 N !
                                                                        $ 10Kje

   PARAMETER BMAGN(SPINEL_A,FE+2:FE+2:FE+2:O-2;0)    298.15  44.54;    3000 N !
   PARAMETER BMAGN(SPINEL_A,FE+3:FE+2:FE+2:O-2;0)    298.15  44.54;    3000 N !
   PARAMETER BMAGN(SPINEL_A,FE+2:FE+3:FE+2:O-2;0)    298.15  44.54;    3000 N !
   PARAMETER BMAGN(SPINEL_A,FE+3:FE+3:FE+2:O-2;0)    298.15  44.54;    3000 N !
   PARAMETER BMAGN(SPINEL_A,FE+2:VA:FE+2:O-2;0)      298.15  44.54;    3000 N !
   PARAMETER BMAGN(SPINEL_A,FE+3:VA:FE+2:O-2;0)      298.15  44.54;    3000 N !
   PARAMETER BMAGN(SPINEL_A,FE+2:FE+2:VA:O-2;0)      298.15  44.54;    3000 N !
   PARAMETER BMAGN(SPINEL_A,FE+3:FE+2:VA:O-2;0)      298.15  44.54;    3000 N !
   PARAMETER BMAGN(SPINEL_A,FE+2:FE+3:VA:O-2;0)      298.15  44.54;    3000 N !
   PARAMETER BMAGN(SPINEL_A,FE+3:FE+3:VA:O-2;0)      298.15  44.54;    3000 N !
   PARAMETER BMAGN(SPINEL_A,FE+2:VA:VA:O-2;0)        298.15  44.54;    3000 N !
   PARAMETER BMAGN(SPINEL_A,FE+3:VA:VA:O-2;0)        298.15  44.54;    3000 N !
                                                                        $ 10Kje

$end

File: examples/Ni-H-Austin.tdb

$ Database file written 2014- 6-12
$ From database: User data 2014. 6.12    
 ELEMENT /-   ELECTRON_GAS              0.0000E+00  0.0000E+00  0.0000E+00!
 ELEMENT VA   VACUUM                    0.0000E+00  0.0000E+00  0.0000E+00!
 ELEMENT H    1/2_MOLE_H2(GAS)          1.0079E+00  4.2340E+03  6.5285E+01!
 ELEMENT NI   FCC_A1                    5.8690E+01  4.7870E+03  2.9796E+01!
 
 FUNCTION F10598T    2.98150E+02  +211801.621+24.4989816*T-20.78611*T*LN(T); 
       6.00000E+03   N !
 FUNCTION F10790T    2.98150E+02  +374456.652-34.0578028*T-24.054*T*LN(T)
     -.01185105*T**2+1.23611E-06*T**3-15550*T**(-1);  1.20000E+03  Y
      +362141.292+89.7695408*T-41.846*T*LN(T)-7.219E-04*T**2-4.367E-08*T**3
     +1525260*T**(-1);  3.10000E+03  Y
      +335048.906+118.55457*T-44.078*T*LN(T)-.0025659*T**2
     +1.23796667E-07*T**3+20792295*T**(-1);  5.70000E+03  Y
      -56310.2884+1055.69873*T-153.197*T*LN(T)+.01100975*T**2
     -1.93861667E-07*T**3+2.8526535E+08*T**(-1);  6.00000E+03  N !
 FUNCTION GHSERH2    2.98150E+02  -9522.97393+78.5273873*T-31.35707*T*LN(T)
     +.0027589925*T**2-7.46390667E-07*T**3+56582.3*T**(-1);  1.00000E+03  Y
      +180.10884-15.6128262*T-17.84857*T*LN(T)-.00584168*T**2
     +3.14618667E-07*T**3-1280036*T**(-1);  2.10000E+03  Y
      -18840.1661+92.3120249*T-32.05082*T*LN(T)-.0010728235*T**2
     +1.14281783E-08*T**3+3561002.5*T**(-1);  6.00000E+03  N !
 FUNCTION F13480T    2.98150E+02  +414972.341-18.8056393*T-24.34*T*LN(T)
     +.0046806645*T**2-3.40084167E-06*T**3;  4.00000E+02  Y
      +415486.817-40.9586295*T-20.26685*T*LN(T)-.006038615*T**2
     +1.2890125E-06*T**3;  8.00000E+02  Y
      +411065.296+18.3133675*T-29.24746*T*LN(T)+.0021365025*T**2
     -1.14496517E-07*T**3+412765.95*T**(-1);  2.60000E+03  Y
      +411224.713+11.7609247*T-28.29857*T*LN(T)+.001646801*T**2
     -7.78248167E-08*T**3+785084*T**(-1);  5.00000E+03  Y
      +406354.126+39.4541897*T-31.80175*T*LN(T)+.0024133565*T**2
     -1.0515525E-07*T**3;  1.00000E+04  N !
 FUNCTION F13543T    2.98150E+02  +638073.28-68.1901937*T-24.897*T*LN(T)
     -.0313584*T**2+5.93355333E-06*T**3-14215*T**(-1);  8.00000E+02  Y
      +611401.773+268.08482*T-75.25401*T*LN(T)+.01088525*T**2
     -7.08741667E-07*T**3+2633835*T**(-1);  2.10000E+03  Y
      +637459.339+72.071267*T-48.587*T*LN(T)-9.09E-05*T**2
     +9.12933333E-08*T**3-1191755*T**(-1);  4.50000E+03  Y
      +564540.781+329.59901*T-80.11301*T*LN(T)+.00578085*T**2
     -1.08841667E-07*T**3+29137900*T**(-1);  6.00000E+03  N !
 FUNCTION GLIQH      2.98150E+02  +8035+25*T+2*T*LN(T)+.5*GHSERH2#;   
     6.00000E+03   N !
 FUNCTION GHSERNI    2.98150E+02  -5179.159+117.854*T-22.096*T*LN(T)
     -.0048407*T**2;  1.72800E+03  Y
      -27840.655+279.135*T-43.1*T*LN(T)+1.12754E+31*T**(-9);  3.00000E+03  N 
     !
 FUNCTION GLIQNI     2.98150E+02  +16414.686-9.397*T-3.82318E-21*T**7
     +GHSERNI#;  1.72800E+03  Y
      +18290.88-10.537*T-1.12754E+31*T**(-9)+GHSERNI#;  6.00000E+03  N !
 FUNCTION GBCCNI     2.98150E+02  +8715.084-3.556*T+GHSERNI#;   6.00000E+03  
      N !
 FUNCTION GB2NIVA    2.98150E+02  +162397.3-27.40575*T;   6.00000E+03   N !
 FUNCTION LB2NIVA    2.98150E+02  -64024.38+26.49419*T;   6.00000E+03   N !
 FUNCTION GNIHENDO   2.98150E+02  -6943.19902+232.335861*T-.04484*T**2
     +7.69228E-06*T**3+414576.079*T**(-1)-33.0704558*T*LN(T);  3.00000E+03  
     N !
 FUNCTION GNIHENDT   2.98150E+02  +8750.9+1192.79246*T+.08885*T**2
     -1.75912E-05*T**3+2999916.61*T**(-1)-183.864222*T*LN(T);  3.00000E+03  
     N !
 FUNCTION GNIHENDF   2.98150E+02  +95728.2+3987.57995*T+.397102914*T**2
     -6.06166E-05*T**3+12316009.5*T**(-1)-611.369511*T*LN(T);  3.00000E+03  
     N !
 FUNCTION UN_ASS     2.98150E+02  0.0 ;  3.00000E+02  N !
 
 TYPE_DEFINITION % SEQ *!
 DEFINE_SYSTEM_DEFAULT ELEMENT 2 !
 DEFAULT_COMMAND DEF_SYS_ELEMENT VA /- !


 TYPE_DEFINITION & GES A_P_D FCC_A1 MAGNETIC  -3.0    2.80000E-01 !
 PHASE FCC_A1  %&  3 1   1   2 !
    CONSTITUENT FCC_A1  :NI : H,VA : H,VA :  !

   PARAMETER G(FCC_A1,NI:H:H;0)  2.98150E+02  +GNIHENDF#;   6.00000E+03   N 
  REF0 !
   PARAMETER G(FCC_A1,NI:VA:H;0)  2.98150E+02  +GNIHENDT#;   6.00000E+03   N 
  REF0 !
   PARAMETER G(FCC_A1,NI:H:VA;0)  2.98150E+02  +GNIHENDO#;   6.00000E+03   N 
  REF0 !
   PARAMETER G(FCC_A1,NI:VA:VA;0)  2.98150E+02  +GHSERNI#;   6.00000E+03   N 
  REF0 !
   PARAMETER TC(FCC_A1,NI:VA:VA;0)  2.98150E+02  633;  1.72830E+03  N REF0 !
   PARAMETER TC(FCC_A1,NI:VA:H;0)  2.98150E+02  1e-5;  6000  N REF0 !
   PARAMETER TC(FCC_A1,NI:H:VA;0)  2.98150E+02  1e-5;  6000  N REF0 !
   PARAMETER TC(FCC_A1,NI:H:H;0)  2.98150E+02  1e-5;  6000  N REF0 !
   PARAMETER BMAGN(FCC_A1,NI:VA:VA;0)  2.98150E+02  .52;  1.72830E+03  Y
   3;  6.00000E+03  N REF0 !

 LIST_OF_REFERENCES
 NUMBER  SOURCE
  !

File: examples/alfe_sei.TDB
$ ALFE
$
$ -----------------------------------------------------------------------------
$ 2006.12.21
$ 2007.02.20 mod  ( 386.15 --> 368.15 )
$ 
$ TDB file created by K.Hashimoto and T.Abe,
$
$ Particle Simulation and Thermodynamics Group, National Institute for 
$ Materials Science. 1-2-1 Sengen, Tsukuba, Ibaraki 305-0047, Japan
$ 
$ e-mail: abe.taichi@nims.go.jp
$
$ Copyright (C) NIMS 2007
$ -----------------------------------------------------------------------------
$
$ The parameter set is taken from
$ COST 507, Thermochemical database for light metal alloys, vol.2
$ Ed. I.Ansara, A.T.Dinsdale, M.H.Rand, (1998)
$ ISBN: 92-828-3902-8
$
$ -----------------------------------------------------------------------------
$
 ELEMENT /-   ELECTRON_GAS              0.0000E+00  0.0000E+00  0.0000E+00!
 ELEMENT VA   VACUUM                    0.0000E+00  0.0000E+00  0.0000E+00!
 ELEMENT AL   FCC_A1                    26.981539   4577.296    28.3215!
 ELEMENT FE   BCC_A2                    55.847      4489        27.28  !  

$
$--------1---------2---------3---------4---------5---------6---------7---------8
$
 FUNCTION UN_ASS     298.15   0;                                 300.00 N !
 FUNCTION GHSERAL    298.15  -7976.15+137.093038*T-24.3671976*T*LN(T)
   -.001884662*T**2-8.77664E-07*T**3+74092*T**(-1);              700  Y 
   -11276.24+223.048446*T-38.5844296*T*LN(T)+.018531982*T**2
   -5.764227E-06*T**3+74092*T**(-1);                             933.47 Y
   -11278.378+188.684153*T-31.748192*T*LN(T)-1.230524E+28*T**(-9); 2900 N !

 FUNCTION GHSERFE    298.15  +1225.7+124.134*T-23.5143*T*LN(T)
     -.00439752*T**2-5.8927E-08*T**3+77359*T**(-1);              1811  Y
      -25383.581+299.31255*T-46*T*LN(T)+2.29603E+31*T**(-9);     6000  N !
$
 FUNCTION GALBCC     298.15  +10083-4.813*T+GHSERAL#;            6000  N !
 FUNCTION GBCCAL     298.15  +10083-4.813*T+GHSERAL#;            6000  N !
 FUNCTION GALLIQ     298.15  +11005.029-11.841867*T
                  +7.934E-20*T**7+GHSERAL#;                      933.47  Y
       +10482.382-11.253974*T+1.231E+28*T**(-9)+GHSERAL#;        2900 N !
 FUNCTION GFEFCC     298.15  -1462.4+8.282*T-1.15*T*LN(T)
     +6.4E-04*T**2+GHSERFE#;                                     1811  Y
      -1713.815+0.94001*T+0.49251E+31*T**(-9)+GHSERFE#;          6000  N !
 FUNCTION GFELIQ     298.15  +12040.17-6.55843*T
     -3.67516E-21*T**7+GHSERFE#;                                 1811  Y
     +14544.751-8.01055*T-2.29603E+31*T**(-9)+GHSERFE#;          6000  N !
$
 TYPE_DEFINITION % SEQ *!
 DEFINE_SYSTEM_DEFAULT ELEMENT 2 !
 DEFAULT_COMMAND DEF_SYS_ELEMENT VA !
$
PHASE LIQUID %  1  1.0  !
   CONSTITUENT LIQUID :AL,FE: !
   PARAMETER G(LIQUID,AL;0)  298.15  +GALLIQ#;            6000 N !
   PARAMETER G(LIQUID,FE;0)  298.15  +GFELIQ#;            6000 N !
   PARAMETER G(LIQUID,AL,FE;0) 298.15 -91976.5+22.1314*T; 6000 N !
   PARAMETER G(LIQUID,AL,FE;1) 298.15 -5672.58+4.8728*T;  6000 N !
   PARAMETER G(LIQUID,AL,FE;2) 298.15 +121.9;             6000 N !


TYPE_DEFINITION & GES A_P_D B2_BCC DIS_PART BCC_A2 ,,,!
TYPE_DEFINITION - GES A_P_D BCC_A2 MAGNETIC  -1.0    0.4 !
PHASE BCC_A2  %&-  2 1   3 !
   CONSTITUENT BCC_A2  :AL,FE: VA :  !
   PARAMETER G(BCC_A2,AL:VA;0)      298.15  +GALBCC#;      2900 N !
   PARAMETER G(BCC_A2,FE:VA;0)      298.15  +GHSERFE#;     6000 N !
   PARAMETER TC(BCC_A2,FE:VA;0)     298.15  1043;          6000 N !
   PARAMETER BMAGN(BCC_A2,FE:VA;0)  298.15  2.22;          6000 N !
$  PARAMETER G(BCC_A2,AL,FE:VA;0)   298.15  +4.0*(-30740+7.9972*T);
   PARAMETER G(BCC_A2,AL,FE:VA;0)   298.15  -122960.+31.9888*T; 6000 N !
$  PARAMETER G(BCC_A2,AL,FE:VA;1)   298.15  +8.0*(368.15);
   PARAMETER G(BCC_A2,AL,FE:VA;1)   298.15  +2945.2;       6000 N !
   PARAMETER TC(BCC_A2,AL,FE:VA;1)  298.15   +504;         6000 N !

$ separate the order and disordered phases 
$ -2*860*8.31451
$
PHASE B2_BCC %&  3 0.5  0.5  3  !
   CONSTITUENT B2_BCC  :AL,FE:AL,FE:VA:  !
   PARAMETER G(B2_BCC,AL:AL:VA;0)  298.15  0.0;         6000 N !
   PARAMETER G(B2_BCC,FE:AL:VA;0)  298.15  -14300.9572; 6000 N !
   PARAMETER G(B2_BCC,AL:FE:VA;0)  298.15  -14300.9572; 6000 N !
   PARAMETER G(B2_BCC,FE:FE:VA;0)  298.15  0.0;         6000 N !


$ includes the parameters of order + disordered in a single description
$TYPE_DEFINITION + GES A_P_D BCC_B2 MAGNETIC  -1.0    0.4 !
$PHASE BCC_B2 %+  3 0.5  0.5  3  !
$   CONSTITUENT BCC_B2  :AL,FE:AL,FE:VA:  !
$   PARAMETER G(BCC_B2,AL:AL:VA;0)  298.15  +GBCCAL#;       6000 N !
$   PARAMETER G(BCC_B2,FE:AL:VA;0)  298.15 
$             -37890.478+7.9972*T+0.5*GALBCC#+0.5*GHSERFE#; 6000 N !
$   PARAMETER G(BCC_B2,AL:FE:VA;0)  298.15
$             -37890.478+7.9972*T+0.5*GALBCC#+0.5*GHSERFE#; 6000 N !
$   PARAMETER G(BCC_B2,FE:FE:VA;0)  298.15  +GHSERFE#;      6000 N !
$   PARAMETER TC(BCC_B2,FE:AL:VA;0)     298.15  521.5;      6000 N !
$   PARAMETER BMAGN(BCC_B2,FE:AL:VA;0)  298.15  1.11;       6000 N !
$   PARAMETER TC(BCC_B2,AL:FE:VA;0)     298.15  521.5;      6000 N !
$   PARAMETER BMAGN(BCC_B2,AL:FE:VA;0)  298.15  1.11;       6000 N !
$   PARAMETER TC(BCC_B2,FE:FE:VA;0)     298.15  1043.0;     6000 N !
$   PARAMETER BMAGN(BCC_B2,FE:FE:VA;0)  298.15  2.22;       6000 N !
$   PARAMETER G(BCC_B2,AL,FE:AL:VA;0) 
$                               298.15 -22485.072+7.9772*T; 6000 N !
$   PARAMETER G(BCC_B2,AL:AL,FE:VA;0) 
$                               298.15 -22485.072+7.9772*T; 6000 N !
$   PARAMETER G(BCC_B2,AL,FE:AL:VA;1)     298.15 +368.15;   6000 N !
$   PARAMETER G(BCC_B2,AL:AL,FE:VA;1)     298.15 +368.15;   6000 N !
$   PARAMETER TC(BCC_B2,AL,FE:AL:VA;0)    298.15  189.0;    6000 N !
$   PARAMETER TC(BCC_B2,AL:AL,FE:VA;0)    298.15  189.0;    6000 N !
$   PARAMETER TC(BCC_B2,AL,FE:AL:VA;1)    298.15   63.0;    6000 N !
$   PARAMETER TC(BCC_B2,AL:AL,FE:VA;1)    298.15   63.0;    6000 N !
$   PARAMETER BMAGN(BCC_B2,AL,FE:AL:VA;0) 298.15    0.0;    6000 N !
$   PARAMETER BMAGN(BCC_B2,AL:AL,FE:VA;0) 298.15    0.0;    6000 N !
$   PARAMETER TC(BCC_B2,AL,FE:FE:VA;0)    289.15 -189.0;    6000 N !
$   PARAMETER TC(BCC_B2,FE:AL,FE:VA;0)    298.15 -189.0;    6000 N !
$   PARAMETER TC(BCC_B2,AL,FE:FE:VA;1)    298.15   63.0;    6000 N !
$   PARAMETER TC(BCC_B2,FE:AL,FE:VA;1)    298.15   63.0;    6000 N !
$   PARAMETER BMAGN(BCC_B2,AL,FE:FE:VA;0) 298.15    0.0;    6000 N !
$   PARAMETER BMAGN(BCC_B2,FE:AL,FE:VA;0) 298.15    0.0;    6000 N !
$   PARAMETER G(BCC_B2,AL,FE:FE:VA;0) 
$                               298.15 -24693.972+7.9772*T; 6000 N !
$   PARAMETER G(BCC_B2,FE:AL,FE:VA;0) 
$                               298.15 -24693.972+7.9772*T; 6000 N !
$   PARAMETER G(BCC_B2,AL,FE:FE:VA;1)     298.15 +368.15;   6000 N !
$   PARAMETER G(BCC_B2,FE:AL,FE:VA;1)     298.15 +368.15;   6000 N !

TYPE_DEFINITION / GES A_P_D FCC_A1 MAGNETIC  -3.0    2.80000E-01 !
PHASE FCC_A1  %/  2 1   1 !
   CONSTITUENT FCC_A1  :AL,FE : VA :  !
   PARAMETER G(FCC_A1,AL:VA;0)      298.15   +GHSERAL#;       2900 N !
   PARAMETER G(FCC_A1,FE:VA;0)      298.15   +GFEFCC#;        6000 N !
   PARAMETER TC(FCC_A1,FE:VA;0)     298.15   +67;             6000 N !
   PARAMETER BMAGN(FCC_A1,FE:VA;0)  298.15   +0.7;            6000 N !
   PARAMETER G(FCC_A1,AL,FE:VA;0)   298.15  -76066.1+18.6758*T; 6000 N !
   PARAMETER G(FCC_A1,AL,FE:VA;1)   298.15  +21167.4+1.3398*T;  6000 N !

TYPE_DEFINITION ) GES A_P_D HCP_A3 MAGNETIC  -3.0    2.80000E-01 !
PHASE HCP_A3 %) 2 1 .5 !
   CONSTITUENT HCP_A3  :AL,FE: VA :  !
   PARAMETER G(HCP_A3,AL:VA;0)  298.15  +5481-1.8*T+GHSERAL#;  2900 N !
   PARAMETER G(HCP_A3,FE:VA;0)  298.15
                  -3705.78+12.591*T-1.15*T*LN(T)
                  +6.4E-04*T**2+GHSERFE#;  1.81100E+03  Y
                  -3957.199+5.24951*T+4.9251E+30*T**(-9)+GHSERFE#;  6000 N !
   PARAMETER G(HCP_A3,AL,FE:VA;0)  298.15  -106903.0+20.0*T;        6000 N !

PHASE AL2FE % 2  2  1   !
   CONSTITUENT AL2FE  :AL:FE:  !
   PARAMETER G(AL2FE,AL:FE;0)  298.15 
                              -98097.0+18.7503*T+2*GHSERAL#+GHSERFE#; 6000 N !

PHASE AL13FE4 %  3  0.6275  0.235  0.1375  !
   CONSTITUENT AL13FE4  :AL:FE:AL,VA:  !
   PARAMETER G(AL13FE4,AL:FE:AL;0)  298.15
                   -30714.4+7.44*T+0.765*GHSERAL#+0.235*GHSERFE#;     6000 N !
   PARAMETER G(AL13FE4,AL:FE:VA;0)  298.15
                   -27781.3+7.2566*T+0.6275*GHSERAL#+0.235*GHSERFE#;  6000 N !

PHASE AL5FE2 % 2  5  2  !
   CONSTITUENT AL5FE2  :AL:FE:  !
   PARAMETER G(AL5FE2,AL:FE;0)  298.15  
                            -228576+48.99503*T+5*GHSERAL#+2*GHSERFE#; 6000 N !

PHASE AL5FE4 % 1 1.0 !
   CONSTITUENT AL5FE4  :AL,FE :  !
   PARAMETER G(AL5FE4,AL;0)     298.15  +12178.90-4.813*T+GHSERAL#;   6000 N !
   PARAMETER G(AL5FE4,FE;0)     298.15  +5009.03+GHSERFE#;            6000 N !
   PARAMETER G(AL5FE4,AL,FE;0)  298.15  -131649+29.4833*T;            6000 N !
   PARAMETER G(AL5FE4,AL,FE;1)  298.15  -18619.5;                     6000 N !

$ALFE-NIMS
