Repository: pycalphad/pycalphad

PyCalphad, a library for the CALculation of PHAse Diagrams
==========================================================

.. image:: https://badges.gitter.im/Join%20Chat.svg
    :target: https://gitter.im/pycalphad/pycalphad
    :alt: Join the chat at https://gitter.im/pycalphad/pycalphad

.. image:: https://codecov.io/gh/pycalphad/pycalphad/branch/develop/graph/badge.svg?token=Fu7FJZeJu0
    :target: https://codecov.io/gh/pycalphad/pycalphad
    :alt: Test Coverage

.. image:: https://github.com/pycalphad/pycalphad/workflows/Tests/badge.svg
    :target: https://github.com/pycalphad/pycalphad/actions?query=workflow%3ATests
    :alt: Build Status

..

File: examples/alni_ans.TDB
$ALNI
$ -----------------------------------------------------------------------------
$ 2008.5.21
$ 
$ TDB file created by K.Hashimoto and T.Abe,
$
$ Particle Simulation and Thermodynamics Group, National Institute for 
$ Materials Science. 1-2-1 Sengen, Tsukuba, Ibaraki 305-0047, Japan
$ 
$ e-mail: abe.taichi@nims.go.jp
$
$ Copyright (C) NIMS 2008
$ -----------------------------------------------------------------------------
$
$ The PARAMETER set is taken from
$       Thermodynamic assessment of the Al-Ni system.
$       I.Ansara, N.Dupin, H.L.Lukas, B.Sundman 
$       J.Alloys and Compounds, 247 (1997), 20-30.
$
$ Amended PARAMETERs       Their paper      This TDB file
$ G(B2,AL:VA;0)            +1000-1.0T       +10000-1.0T
$ G(AL3NI2,AL:AL:VA;0)     +3000-3.0T       +30000-3.0T
$ Ref. state for B2_AlNi   fcc_Al, fcc_Ni    both bcc
$
$ -----------------------------------------------------------------------------
$
ELEMENT /-          ELECTRON_GAS         0         0         0 !
ELEMENT VA                VACUUM         0         0         0 !
ELEMENT AL                FCC_A1    26.982      4540      28.3 !
ELEMENT NI                FCC_A1     58.69      4787    29.796 !
$--------1---------2---------3---------4---------5---------6---------7---------8 

FUNCTION GHSERAL 298.15  -7976.15+137.093*T-24.3672*T*ln(T)-0.00188466*T**2
      -8.77664e-007*T**3+74092*T**(-1); 700 Y
      -11276.2+223.048*T-38.5844*T*ln(T)+0.018532*T**2-5.76423e-006*T**3
      +74092*T**(-1); 933.6 Y
         -11278.4+188.684*T-31.7482*T*ln(T)-1.231e+028*T**(-9); 6000 N !
FUNCTION GBCCAL 298.15  10083-4.813*T+GHSERAL; 6000 N !
FUNCTION GLIQAL 298.15  11005-11.8419*T+7.934e-020*T**7+GHSERAL; 933.6 Y
                  +10482.4-11.254*T+1.231e+028*T**(-9)+GHSERAL; 6000 N !

FUNCTION GHSERNI 298.15  -5179.16+117.854*T-22.096*T*ln(T)
       -0.0048407*T**2; 1728 Y
          -27840.7+279.135*T-43.1*T*ln(T)+1.12754e+031*T**(-9); 6000 N !
FUNCTION GBCCNI 298.15  8715.08-3.556*T+GHSERNI; 6000 N !
FUNCTION GLIQNI 298.15  16414.7-9.397*T-3.82318e-021*T**7+GHSERNI; 1728 Y
                +18290.9-10.537*T-1.12754e+031*T**(-9)+GHSERNI; 6000 N !

FUNCTION U1ALNI              298.15  -13415.515+2.0819247*T;    6000 N !  
FUNCTION U4ALNI              298.15  +7088.736-3.6868954*T;     6000 N !  
FUNCTION ZERO                298.15  +0;                        6000 N ! 
FUNCTION UN_ASS              298.15  +0;                        6000 N ! 

FUNCTION & GES A_P_D BCC_A2   MAGNETIC -1       0.4!
FUNCTION L GES A_P_D L12_FCC  DIS_PART FCC_A1   ,,,!
FUNCTION % SEQ *!
DEFINE_SYSTEM_DEFAULT ELEMENT 2 !

PHASE LIQUID % 1 1 !
CONSTITUENT LIQUID :AL,NI:!
PARAMETER G(LIQUID,AL;0)     298.15  +GLIQAL;                   6000 N !
PARAMETER G(LIQUID,NI;0)     298.15  +GLIQNI;                   6000 N !
PARAMETER G(LIQUID,AL,NI;0)  298.15  -207109.28+41.31501*T;     6000 N !  
PARAMETER G(LIQUID,AL,NI;1)  298.15  -10185.79+5.87140*T;       6000 N !  
PARAMETER G(LIQUID,AL,NI;2)  298.15  +81204.81-31.95713*T;      6000 N !  
PARAMETER G(LIQUID,AL,NI;3)  298.15  +4365.35-2.51632*T;        6000 N !  
PARAMETER G(LIQUID,AL,NI;4)  298.15  -22101.64+13.16341*T;      6000 N !  

PHASE B2 % 2   1   1 !
CONSTITUENT B2 :AL,NI:NI,VA:!
PARAMETER G(B2,AL:NI;0)      298.15  -152397.30+26.40575*T
                                                +GBCCAL+GBCCNI; 6000 N ! 
PARAMETER G(B2,AL:VA;0)      298.15  +10000-1.0*T+GBCCAL;       6000 N !  
PARAMETER G(B2,NI:NI;0)      298.15  +0+2*GBCCNI;               6000 N !  
PARAMETER G(B2,NI:VA;0)      298.15  +162397.3-27.40575*T
                                               +GBCCNI;         6000 N !  
PARAMETER G(B2,AL,NI:NI;0)   298.15  -52440.88+11.30117*T;      6000 N !  
PARAMETER G(B2,AL,NI:VA;0)   298.15  -52440.88+11.30117*T;      6000 N !  
PARAMETER G(B2,AL:NI,VA;0)   298.15  -64024.38+26.49419*T;      6000 N !  
PARAMETER G(B2,NI:NI,VA;0)   298.15  -64024.38+26.49419*T;      6000 N !  

PHASE BCC_A2 %& 1 1 !
CONSTITUENT BCC_A2 :AL,NI:!
PARAMETER G(BCC_A2,AL;0)     298.15  +GBCCAL;                   6000 N !
PARAMETER G(BCC_A2,NI;0)     298.15  +GBCCNI;                   6000 N ! 
PARAMETER TC(BCC_A2,NI;0)    298.15  +575;                      6000 N !
PARAMETER BMAGN(BCC_A2,NI;0) 298.15  +0.85;                     6000 N !

PHASE FCC_A1 %L 1 1 !
CONSTITUENT FCC_A1 :AL,NI:!
PARAMETER G(FCC_A1,AL;0)     298.15  +GHSERAL;                  6000 N !
PARAMETER G(FCC_A1,NI;0)     298.15  +GHSERNI;                  6000 N !
PARAMETER G(FCC_A1,AL,NI;0)  298.15  -162407.750+16.212965*T;   6000 N !  
PARAMETER G(FCC_A1,AL,NI;1)  298.15  +73417.798-34.914000*T;    6000 N !  
PARAMETER G(FCC_A1,AL,NI;2)  298.15  +33471.014-9.837000*T;     6000 N !  
PARAMETER G(FCC_A1,AL,NI;3)  298.15  -30758.010+10.253000*T;    6000 N !  

PHASE L12_FCC %L 2 0.75 0.25 !
CONSTITUENT L12_FCC :AL,NI:AL,NI:!
PARAMETER G(L12_FCC,AL:AL;0)    298.15    +0;                   6000 N !  
PARAMETER G(L12_FCC,AL:NI;0)    298.15  +3*U1ALNI;              6000 N !  
PARAMETER G(L12_FCC,NI:AL;0)    298.15  +3*U1ALNI;              6000 N !  
PARAMETER G(L12_FCC,NI:NI;0)    298.15    +0;                   6000 N !  
PARAMETER G(L12_FCC,AL,NI:AL;0) 298.15  +6*U1ALNI;              6000 N !  
PARAMETER G(L12_FCC,AL,NI:NI;0) 298.15  +6*U1ALNI;              6000 N !
PARAMETER G(L12_FCC,AL,NI:AL;1) 298.15  +3*U4ALNI;              6000 N !  
PARAMETER G(L12_FCC,AL,NI:NI;1) 298.15  +3*U4ALNI;              6000 N !  
PARAMETER G(L12_FCC,AL:AL,NI;1) 298.15    +U4ALNI;              6000 N !  
PARAMETER G(L12_FCC,NI:AL,NI;1) 298.15    +U4ALNI;              6000 N !  

PHASE AL3NI2 % 3 3 2 1 !
CONSTITUENT AL3NI2 :AL:AL,NI:NI,VA:!
PARAMETER G(AL3NI2,AL:AL:NI;0)  298.15  -39465.978+7.89525*T
                                           +5*GBCCAL+GBCCNI;    6000 N !  
PARAMETER G(AL3NI2,AL:NI:NI;0)  298.15  -427191.90+79.21725*T
                                            +3*GBCCAL+3*GBCCNI; 6000 N !  
PARAMETER G(AL3NI2,AL:AL:VA;0)  298.15  +30000-3*T+5*GBCCAL;    6000 N !  
PARAMETER G(AL3NI2,AL:NI:VA;0)  298.15  -357725.92+68.32200*T
                                            +3*GBCCAL+2*GBCCNI; 6000 N ! 
PARAMETER G(AL3NI2,AL:AL,NI:NI;0) 298.15 -193484.18+131.79000*T; 6000 N !  
PARAMETER G(AL3NI2,AL:AL,NI:VA;0) 298.15 -193484.18+131.79000*T; 6000 N !  
PARAMETER G(AL3NI2,AL:AL:NI,VA;0) 298.15 -22001.70+7.03320*T;    6000 N !  
PARAMETER G(AL3NI2,AL:NI:NI,VA;0) 298.15 -22001.70+7.03320*T;    6000 N !  

PHASE AL3NI1 % 2 0.75 0.25 !
CONSTITUENT AL3NI1 :AL:NI:!
PARAMETER G(AL3NI1,AL:NI;0) 298.15  -48483.73+12.29913*T
                                    +0.75*GHSERAL+0.25*GHSERNI; 6000 N !  
PHASE AL3NI5 % 2 0.375 0.625 !
CONSTITUENT AL3NI5 :AL:NI:!
PARAMETER G(AL3NI5,AL:NI;0) 298.15  -55507.76+7.2648*T
                                  +0.375*GHSERAL+0.625*GHSERNI; 6000 N !  

$
$ALNI-NIMS

File: examples/alni_oht.TDB
$ALNI
$ -----------------------------------------------------------------------------
$ 2008.5.21
$ 
$ TDB file created by K.Hashimoto and T.Abe,
$
$ Particle Simulation and Thermodynamics Group, National Institute for 
$ Materials Science. 1-2-1 Sengen, Tsukuba, Ibaraki 305-0047, Japan
$ 
$ e-mail: abe.taichi@nims.go.jp
$
$ Copyright (C) NIMS 2008
$ -----------------------------------------------------------------------------
$
$ The parameter set is taken from
$       Thermodynamic analysys of the Co-Al-C and Ni-Al-C systems by incorporating  
$       ab initio energetic calculations into the CALPHAD approach
$       H.Ohtani,M.Yamano,M.Hasebe; CALPHAD, 28 (2004), 177-190.
$
$ -----------------------------------------------------------------------------
$
Element /-          ELECTRON_GAS         0         0         0 !
Element VA                VACUUM         0         0         0 !
Element AL                FCC_A1    26.982      4540      28.3 !
Element NI                FCC_A1     58.69      4787    29.796 !
$--------1---------2---------3---------4---------5---------6---------7---------8 

Function GHSERAL 298.15  -7976.15+137.093*T-24.3672*T*ln(T)-0.00188466*T**2
      -8.77664e-007*T**3+74092*T**(-1);                             700 Y
      -11276.2+223.048*T-38.5844*T*ln(T)+0.018532*T**2-5.76423e-006*T**3
      +74092*T**(-1);                                               933.6 Y
      -11278.4+188.684*T-31.7482*T*ln(T)-1.231e+028*T**(-9);        6000 N !
Function GBCCAL 298.15  10083-4.813*T+GHSERAL;                      6000 N !
Function GLIQAL 298.15  11005-11.8419*T+7.934e-020*T**7+GHSERAL;    933.6 Y
             +10482.4-11.254*T+1.231e+028*T**(-9)+GHSERAL;          6000 N !

Function GHSERNI 298.15  -5179.16+117.854*T-22.096*T*ln(T)
             -0.0048407*T**2;                                       1728 Y
             -27840.7+279.135*T-43.1*T*ln(T)+1.12754e+031*T**(-9);  6000 N !
Function GBCCNI 298.15  +8715.08-3.556*T+GHSERNI;                   6000 N !
Function GLIQNI 298.15  +16414.7-9.397*T-3.82318e-021*T**7+GHSERNI; 1728 Y
                    +18290.9-10.537*T-1.12754e+031*T**(-9)+GHSERNI; 6000 N !
Function ZERO            298.15     0;                              6000 N ! 
Function UN_ASS          298.15     0;                              6000 N ! 

$ The two lines below are necessary for Thermo-Calc, while PANDAT.
 TYPE_DEFINITION % SEQ *!
 DEFINE_SYSTEM_DEFAULT ELEMENT 2 !
 Type_Definition & GES A_P_D BCC_A2   Magnetic -1       0.4!

Phase LIQUID % 1 1 !
Constituent LIQUID :AL,NI:!
Parameter G(LIQUID,AL;0)       298.15  +GLIQAL;                     6000 N !
Parameter G(LIQUID,NI;0)       298.15  +GLIQNI;                     6000 N !
Parameter G(LIQUID,AL,NI;0)    298.15  -154400+0.168*T;             6000 N !  
Parameter G(LIQUID,AL,NI;1)    298.15  -12550;                      6000 N !  
Parameter G(LIQUID,AL,NI;2)    298.15  +10650-14.08*T;              6000 N !  

Phase B2 %  3 0.5 0.5 3 !
Constituent B2 :AL,NI:AL,NI:VA: !
Parameter G(B2,AL:AL:VA;0)     298.15  +GBCCAL;                     6000 N ! 
Parameter G(B2,NI:NI:VA;0)     298.15  +GBCCNI;                     6000 N ! 
Parameter G(B2,NI:AL:VA;0)     298.15
              -56500-10.7*T+1.4975*T*ln(T)+0.5*GHSERAL+0.5*GHSERNI; 6000 N ! 
Parameter G(B2,AL:NI:VA;0)     298.15
              -56500-10.7*T+1.4975*T*ln(T)+0.5*GHSERAL+0.5*GHSERNI; 6000 N !  
Parameter G(B2,AL,NI:AL:VA;0)  298.15  -14225-5.625*T;              6000 N !  
Parameter G(B2,AL:AL,NI:VA;0)  298.15  -14225-5.625*T;              6000 N !  
Parameter G(B2,NI:AL,NI:VA;0)  298.15  -22050;                      6000 N !  
Parameter G(B2,NI:AL,NI:VA;1)  298.15  +1115;                       6000 N !  
Parameter G(B2,AL,NI:NI:VA;0)  298.15  -22050;                      6000 N !  
Parameter G(B2,AL,NI:NI:VA;1)  298.15  +1115;                       6000 N !  

Phase BCC_A2 %& 1 1 !
Constituent BCC_A2 :AL,NI:!
Parameter G(BCC_A2,AL;0)       298.15  +GBCCAL;                     6000 N !
Parameter G(BCC_A2,NI;0)       298.15  +GBCCNI;                     6000 N ! 
Parameter TC(BCC_A2,NI;0)      298.15  +575;                        6000 N !
Parameter BMAGN(BCC_A2,NI;0)   298.15  +0.85;                       6000 N !

Phase FCC_A1 %L 1 1 !
Constituent FCC_A1 :AL,NI:!
Parameter G(FCC_A1,AL;0)       298.15  +GHSERAL;                    6000 N !
Parameter G(FCC_A1,NI;0)       298.15  +GHSERNI;                    6000 N !
Parameter G(FCC_A1,AL,NI;0)    298.15  -169600+12.65*T;             6000 N !  
Parameter G(FCC_A1,AL,NI;1)    298.15  -27800+26.185*T;             6000 N !  
Parameter G(FCC_A1,AL,NI;2)    298.15  -1270+1.188*T;               6000 N !  

$     This is L12 in Ni-Al.
$     Constituent K_carbide :AL,CO,NI:AL,CO,NI:C,VA:!

Phase K_carbide % 2 3 1  !
  Constituent K_carbide :AL,NI:AL,NI: !
PARAMETER G(K_carbide,AL:AL;0)    298.15 +4*GHSERAL;                6000 N !
PARAMETER G(K_carbide,NI:NI;0)    298.15 +4*GHSERNI;                6000 N !
PARAMETER G(K_carbide,AL:NI;0)    298.15 +1180+3*GHSERAL+GHSERNI;   6000 N !  
PARAMETER G(K_carbide,NI:AL;0)    298.15  
                                 -147800+1.489*T+3*GHSERNI+GHSERAL; 6000 N !  
PARAMETER G(K_carbide,AL,NI:AL;0) 298.15 -343100;                   6000 N !  
PARAMETER G(K_carbide,NI:AL,NI;0) 298.15 +64660-51.915*T;           6000 N !  

Phase AL3NI2 % 2 3 2  !
Constituent AL3NI2 :AL:AL,NI:!
Parameter G(AL3NI2,AL:AL;0)    298.15  27405-8.995*T+5*GHSERAL;     6000 N !  
Parameter G(AL3NI2,AL:NI;0)    298.15  
                               -336700+57.67*T+3*GHSERAL+2*GHSERNI; 6000 N !  
Parameter G(AL3NI2,AL:AL,NI;0) 298.15  -27650;                      6000 N !  

Phase AL3NI1 % 2  3  1 !
Constituent AL3NI1 :AL:NI:!
Parameter G(AL3NI1,AL:NI;0)    298.15  
                             -341500+168*T+3*GHSERAL+GHSERNI;       6000 N !  
 
Phase AL3NI5 % 2  0.375 0.625 !
Constituent AL3NI5 :AL:NI:!
Parameter G(AL3NI5,AL:NI;0)    298.15  
                          -53300+5.5*T+0.375*GHSERAL+0.625*GHSERNI; 6000 N !  

$
$ALNI-NIMS

File: examples/alzn_mey.tdb
$ ALZN
$
$ TDB-file for the thermodynamic assessment of the Al-ZN system
$
$-------------------------------------------------------------------------------
$ 2011.11.9
$ 
$ TDB file created by T.Abe, K.Hashimoto and Y.sawada
$
$ Particle Simulation and Thermodynamics Group, National Institute for 
$ Materials Science. 1-2-1 Sengen, Tsukuba, Ibaraki 305-0047, Japan
$ e-mail: abe.taichi@nims.go.jp
$ Copyright (C) NIMS 2009
$
$ ------------------------------------------------------------------------------
$ PARAMETERS ARE TAKEN FROM 
$ Reevaluation of the Al-Zn System,
$ Sabine an Mey, Z.Metallkd., 84 (1993) 451-455.
$
$ ------------------------------------------------------------------------------

 ELEMENT /-   ELECTRON_GAS              0.0000E+00  0.0000E+00  0.0000E+00!
 ELEMENT VA   VACUUM                    0.0000E+00  0.0000E+00  0.0000E+00!
 ELEMENT AL   FCC_A1                    2.6982E+01  4.5773E+03  2.8322E+01!
 ELEMENT ZN   HCP_ZN                    6.5390E+01  5.6568E+03  4.1631E+01!

$-------------------------------------------------------------------------------
$ FUNCTIONS FOR PURE AND OTHERS
$-------------------------------------------------------------------------------
 FUNCTION  GHSERAL  298.0
    -7976.15+137.0715*T-24.36720*T*LN(T)-1.884662E-3*T**2-0.877664E-6*T**3
    +74092*T**(-1);                                                   700.00 Y
    -11276.24+223.0269*T-38.58443*T*LN(T)+18.531982E-3*T**2-5.764227E-6*T**3
    +74092*T**(-1);                                                    933.6 Y
    -11277.68+188.6620*T-31.74819*T*LN(T)-1234.26E25*T**(-9);        2900.00 N ! 
 FUNCTION  GALLIQ   298.0
    +3029.403+125.2307*T-24.36720*T*LN(T)-1.884662E-3*T**2-0.877664E-6*T**3
    +74092*T**(-1)+79.401E-21*T**7;                                   700.00 Y
    -270.6860+211.1861*T-38.58443*T*LN(T)+18.53198E-3*T**2-5.764227E-6*T**3
    +74092*T**(-1)+79.401E-21*T**7;                                    933.6 Y
    -795.7090+177.4100*T-31.74819*T*LN(T);                           2900.00 N !
 FUNCTION  GALHCP   298.0  +5481-1.8*T+GHSERAL#;                      6000  N !


 FUNCTION GHSERZN    298.0  -7285.787+118.4693*T-23.70131*T*LN(T)
     -.001712034*T**2-1.264963E-06*T**3;                              692.7 Y
     -11070.60+172.3449*T-31.38*T*LN(T)+4.70657E+26*T**(-9);           1700 N !
 FUNCTION GZNLIQ     298.0  -1.285170+108.1769*T-23.70131*T*LN(T)
     -.001712034*T**2-1.264963E-06*T**3-3.585652E-19*T**7;            692.7 Y
     -11070.60+172.3449*T-31.38*T*LN(T)+4.70657E+26*T**(-9);           1700 N !
 FUNCTION GZNLIQ     298.14  +7157.213-10.29299*T-3.5896E-19*T**7+GHSERZN#;
                                                                      692.7 Y
     +7450.168-10.737066*T-4.7051E+26*T**(-9)+GHSERZN#;                 1700 N !
 FUNCTION GZNFCC     298.15  +2969.82-1.56968*T+GHSERZN#;               1700 N !

$-------------------------------------------------------------------------------
 TYPE_DEFINITION % SEQ *!
 DEFINE_SYSTEM_DEFAULT ELEMENT 2 !
 DEFAULT_COMMAND DEF_SYS_ELEMENT VA /- !

$-------------------------------------------------------------------------------
$ PARAMETERS FOR LIQUID PHASE
$-------------------------------------------------------------------------------
 PHASE LIQUID %  1  1.0  !
 CONSTITUENT LIQUID :AL,ZN :  !
   PARAMETER G(LIQUID,AL;0)      298.15  +GALLIQ#;                      2900 N !
   PARAMETER G(LIQUID,ZN;0)      298.15  +GZNLIQ#;                      1700 N !
   PARAMETER G(LIQUID,AL,ZN;0)   298.15  +10465.5-3.39259*T;            6000 N !

$-------------------------------------------------------------------------------
$ FUNCTIONS FOR FCC_A1
$-------------------------------------------------------------------------------
 PHASE FCC_A1  %  1  1.0  !
 CONSTITUENT FCC_A1  :AL,ZN :  !
   PARAMETER G(FCC_A1,AL;0)      298.15  +GHSERAL#;                     2900 N !
   PARAMETER G(FCC_A1,ZN;0)      298.15  +GZNFCC#;                      1700 N !
   PARAMETER G(FCC_A1,AL,ZN;0)   298.15  +7297.5+0.47512*T;             6000 N !
   PARAMETER G(FCC_A1,AL,ZN;1)   298.15  +6612.9-4.5911*T;              6000 N !
   PARAMETER G(FCC_A1,AL,ZN;2)   298.15  -3097.2+3.30635*T;             6000 N !

$-------------------------------------------------------------------------------
$ FUNCTIONS FOR HCP_A3
$-------------------------------------------------------------------------------
 PHASE HCP_A3  %  1  1.0  !
 CONSTITUENT HCP_A3  :AL,ZN :  !
  PARAMETER G(HCP_A3,AL;0)       298.15  +GALHCP#;                      2900 N !
  PARAMETER G(HCP_A3,ZN;0)       298.15  +GHSERZN#;                     1700 N !
  PARAMETER G(HCP_A3,AL,ZN;0)    298.15  +18821.0-8.95255*T;            6000 N !
  PARAMETER G(HCP_A3,AL,ZN;3)    298.15  -702.8;                        6000 N !

$
$------------------------------------------------------------------- END OF LINE

File: examples/nbre_liu.tdb
$ RENB
$
$ TDB-file for the thermodynamic assessment of the RE-NB system
$
$-----------------------------------------------------------------------------
$ 2013.05.013
$ 
$ TDB file created by T.Abe, T.Bolotova, Y.Sawada, K.Hashimoto
$
$ Particle Simulation and Thermodynamics Group, National Institute for 
$ Materials Science. 1-2-1 Sengen, Tsukuba, Ibaraki 305-0047, Japan
$ e-mail: abe.taichi @ nims.go.jp
$ Copyright (C) NIMS 2014
$
$ ------------------------------------------------------------------------------
$ PARAMETERS ARE TAKEN FROM
$ First-principles aided thermodynamic modeling o fthe NB-RE system,
$ X.L.Liu, C.Z.Hargather,Z.-K.Liu, CALPHAD, 41 (2013) 119-127.
$
$ ------------------------------------------------------------------------------
 ELEMENT /-   ELECTRON_GAS              0.0000E+00  0.0000E+00  0.0000E+00!
 ELEMENT VA   VACUUM                    0.0000E+00  0.0000E+00  0.0000E+00!
 ELEMENT RE   HCP_A3                    1.8621E+02  5.3555E+03  3.6526E+01 !
 ELEMENT NB   BCC_A2                    9.2906E+01  5.2200E+03  3.6270E+01 !
$ ------------------------------------------------------------------------------
$ Lattice stability 
$ ------------------------------------------------------------------------------
 FUNCTION GHSERRE 298.15 -7695.279+128.421589*T-24.348*T*LN(T)
    -2.53505E-3*T**2+0.192818E-6*T**3+32915*T**(-1); 1200 Y
    -15775.998+194.667426*T-33.586*T*LN(T)+2.24565E-3*T**2-0.281835E-6*T**3
    +1376270*T**(-1); 2400 Y
    -70882.739+462.110749*T-67.956*T*LN(T)+11.84945E-3*T**2-0.788955E-6*T**3
    +18075200*T**(-1); 3458 Y
    346325.888-1211.371859*T+140.8316548*T*LN(T)-33.764567E-3*T**2
    +1.053726E-6*T**3-134548866*T**(-1); 5000 Y
    -78564.296+346.997842*T-49.519*T*LN(T); 6000 N !
 FUNCTION GLIQRE 298.15 16125.604+122.076209*T-24.348*T*LN(T)
    -2.53505E-3*T**2+0.192818E-6*T**3+32915*T**(-1); 1200 Y
    8044.885+188.322047*T-33.586*T*LN(T)+2.24565E-3*T**2-0.281835E-6*T**3
    +1376270*T**(-1); 2000 Y
    568842.665-2527.838455*T+314.1788975*T*LN(T)-89.39817E-3*T**2
    +3.92854E-6*T**3-163100987*T**(-1); 3458 Y
    -39044.888+335.723691*T-49.519*T*LN(T); 6000 N !
 FUNCTION GBCCRE 298.15 17000-3.7*T+GHSERRE; 6000 N !
  FUNCTION GFCCRE 298.15 11000-1.5*T+GHSERRE; 6000 N !
$ 
 FUNCTION GHSERNB  298.15
    -8519.353+142.045475*T-26.4711*T*LN(T)+0.203475E-3*T**2-0.35012E-6*T**3
    +93399*T**(-1);  2750.00 Y
    -37669.3+271.720843*T-41.77*T*LN(T)+1528.238E29*T**(-9);  6000.00 N !
  FUNCTION GLIQNB 298.15 29781.555-10.816418*T-306.098E-25*T**7+GHSERNB; 2750 Y
    -7499.398+260.756148*T-41.77*T*LN(T);  6000.00 N !
 FUNCTION GFCCNB 298.15 13500+1.7*T+GHSERNB; 6000 N !
 FUNCTION GHCPNB 298.15 10000+2.4*T+GHSERNB; 6000 N !

$------------------------------------------------------------------------------
 TYPE_DEFINITION % SEQ *!
 DEFINE_SYSTEM_DEFAULT ELEMENT 2 !
 DEFAULT_COMMAND DEF_SYS_ELEMENT VA /- !
$
$------------------------------------------------------------------------------- 
$ PARAMETERS FOR  BCC_RENB
$-------------------------------------------------------------------------------
PHASE  BCC_RENB  % 1 1 !
CONSTITUENT   BCC_RENB : RE, NB : !
PARAMETER G( BCC_RENB,RE;0) 298.5 GBCCRE; 6000 N !
PARAMETER G( BCC_RENB,NB;0) 298.5 GHSERNB; 6000 N !
PARAMETER G( BCC_RENB,RE,NB;0) 298.5 -101060+10.568*T ; 6000 N !
PARAMETER G( BCC_RENB,RE,NB;1) 298.5 -2300 ; 6000 N !

$------------------------------------------------------------------------------- 
$ PARAMETERS FOR HCPRENB
$-------------------------------------------------------------------------------
PHASE HCP_RENB  % 1 1 !
CONSTITUENT  HCP_RENB : RE, NB : !
PARAMETER G(HCP_RENB,RE;0) 298.5 GHSERRE; 6000 N !
PARAMETER G(HCP_RENB,NB;0) 298.5 GHCPNB; 6000 N !
PARAMETER G(HCP_RENB,RE,NB;0) 298.5 64957-33.387*T ; 6000 N !

$------------------------------------------------------------------------------- 
$ PARAMETERS FOR LIQUID_RENB
$-------------------------------------------------------------------------------
PHASE LIQUID_RENB  % 1 1 !
CONSTITUENT  LIQUID_RENB : RE, NB : !
PARAMETER G(LIQUID_RENB,RE;0) 298.5 GLIQRE; 6000 N !
PARAMETER G(LIQUID_RENB,NB;0) 298.5 GLIQNB; 6000 N !
PARAMETER G(LIQUID_RENB,RE,NB;0) 298.5 -8017 -23.406*T; 6000 N !
PARAMETER G(LIQUID_RENB,RE,NB;1) 298.5 -2001 ; 6000 N !
$------------------------------------------------------------------------------- 
$ PARAMETERS FOR FCC_RENB
$-------------------------------------------------------------------------------
PHASE FCC_RENB  % 1 1 !
CONSTITUENT  FCC_RENB : RE, NB : !
PARAMETER G( FCC_RENB,RE;0) 298.5 GFCCRE; 6000 N !
PARAMETER G( FCC_RENB,NB;0) 298.5 GFCCNB; 6000 N !
PARAMETER G(FCC_RENB,RE,NB;0) 298.5 27628 ; 6000 N !

$------------------------------------------------------------------------------- 
$ PARAMETERS FOR SIGMARENB
$-------------------------------------------------------------------------------
PHASE SIGMARENB  %  3 10 4 16 !
CONSTITUENT SIGMARENB :RE:NB:RE,NB: !
PARAMETER G(SIGMARENB,RE:NB:RE;0) 298.5 
                      -67437+2.033*T+10*GHSERRE+4*GHSERNB+16*GHSERRE ; 6000 N !
PARAMETER G(SIGMARENB,RE:NB:NB;0) 298.5 
   -407760 +0.692*T+8.769*0.001*T**2+10*GHSERRE+4*GHSERNB+16*GHSERNB ; 6000 N !
PARAMETER G(SIGMARENB,RE:NB:RE,NB;0) 298.5 -479251 -498.110*T ; 6000 N !

$------------------------------------------------------------------------------- 
$ PARAMETERS FOR CHI_RENB
$-------------------------------------------------------------------------------
 
PHASE CHI_RENB  %  3 24 10 24 !
CONSTITUENT CHI_RENB :RE:RE,NB:NB,RE: !
$PARAMETER G(CHI_RENB,RE:RE:RE;0) 298.5  256567 -25.456*T  ; 6000 N !
PARAMETER G(CHI_RENB,RE:RE:RE;0) 298.5  +256567
-25.456*T+24*GHSERRE+10*GHSERRE+24*GHSERRE; 6000 N !
PARAMETER G(CHI_RENB,RE:NB:RE;0)  298.5  
                 -758795 -28.528*T+24*GHSERRE+10*GHSERNB+24*GHSERRE  ; 6000 N !
PARAMETER G(CHI_RENB,RE:RE:NB;0)  298.5  
                 +252854+24*GHSERRE+10*GHSERRE+24*GHSERNB   ; 6000 N !
PARAMETER G(CHI_RENB,RE:NB:NB;0)  298.5  
                 -610088 -13.751*T+24*GHSERRE+10*GHSERNB+24*GHSERNB  ; 6000 N !
PARAMETER G(CHI_RENB,RE:NB:RE,NB;0)   298.5  -1648141 -289.844*T  ; 6000 N !
PARAMETER G(CHI_RENB,RE:RE,NB:RE ;0)  298.5  -749989 +280.032*T   ; 6000 N !
PARAMETER G(CHI_RENB,RE:RE:RE,NB ;0)  298.5  -1200286   ; 6000 N !
PARAMETER G(CHI_RENB,re:RE,NB:NB ;0)  298.5  -352931    ; 6000 N !

$-------------------------------------------------------------------------------
$RE-NB End

File: examples/rose.tdb

Element /-          ELECTRON_GAS         0         0         0  !
Element VA                VACUUM         0         0         0  !
ELEMENT CR                BCC_A2    51.996      4050    23.560  !
ELEMENT FE                BCC_A2    55.847      4489    27.28   !
Element NI                FCC_A1    58.69       4787    29.7955 !

TYPE_DEFINITION % SEQ * !

 Phase TEST % 1 1 !
 Constituent TEST : CR,FE,NI : !

 PARAMETER G(TEST,CR,FE,NI;0)     300  200000;               6000 N !
 PARAMETER G(TEST,CR,FE,NI;1)     300  200000;               6000 N !
 PARAMETER G(TEST,CR,FE,NI;2)     300  200000;               6000 N !
