Repository: pycalphad/pycalphad

PyCalphad, a library for the CALculation of PHAse Diagrams
==========================================================

.. image:: https://badges.gitter.im/Join%20Chat.svg
    :target: https://gitter.im/pycalphad/pycalphad
    :alt: Join the chat at https://gitter.im/pycalphad/pycalphad

.. image:: https://codecov.io/gh/pycalphad/pycalphad/branch/develop/graph/badge.svg?token=Fu7FJZeJu0
    :target: https://codecov.io/gh/pycalphad/pycalphad
    :alt: Test Coverage

.. image:: https://github.com/pycalphad/pycalphad/workflows/Tests/badge.svg
    :target: https://github.com/pycalphad/pycalphad/actions?query=workflow%3ATests
    :alt: Build Status

.. image:: https://img.shields.io/pypi/status/pycalphad.svg
    :target: https://pypi.python.org/pypi/pycalphad/
    :alt: Development Status

.. image:: https://img.shields.io/pypi/v/pycalphad.svg
    :target: https://pypi.python.org/pypi/pycalphad/
    :alt: Latest version

.. image:: https://img.shields.io/pypi/pyversions/pycalphad.svg
    :target: https://pypi.python.org/pypi/pycalphad/
    :alt: Supported Python versions

.. image:: https://img.shields.io/pypi/l/pycalphad.svg
    :target: https://pypi.python.org/pypi/pycalphad/
    :alt: License

PyCalphad is a free and open-source Python library for
designing thermodynamic models, calculating phase diagrams and
investigating phase equilibria within the CALPHAD method. It
provides routines for reading Thermo-Calc TDB and ChemSage DAT files
and for solving the multi-component, multi-phase Gibbs energy
minimization problem.

The purpose of this project is to provide any interested people
the ability to tinker with and improve the nuts and bolts of
CALPHAD modeling without having to be a computer scientist or
expert programmer.

For assistance in setting up your Python environment and/or
collaboration opportunities, please contact the author
by e-mail or using the issue tracker on GitHub.

PyCalphad is licensed under the MIT License.
See LICENSE.txt for details.

Examples
--------
Jupyter notebooks with examples are available on `NBViewer`_ and `pycalphad.org`_.

Documentation
-------------
See the documentation on `pycalphad.org`_.

Getting Help
------------

Questions about installing and using PyCalphad can be addressed on the `PyCalphad Discussion board <https://github.com/pycalphad/pycalphad/discussions>`_.
Technical issues and bugs should be reported on on `GitHub`_.
A public chat channel is available on `Gitter`_.

.. _Gitter: https://gitter.im/pycalphad/pycalphad
.. _GitHub: https://github.com/pycalphad/pycalphad

Citing
------

If you use PyCalphad in your research, please consider citing the following work:

Otis, R. & Liu, Z.-K., (2017). pycalphad: CALPHAD-based Computational Thermodynamics in Python. Journal of Open Research Software. 5(1), p.1. DOI: http://doi.org/10.5334/jors.140

File: research/almg.exp
PROLOG 1
XSCALE
 0.250000E-06
 1.00000
YSCALE
 -2362.47
 38.1150
XTYPE LINEAR
YTYPE LINEAR
XLENGTH
 11.5000
YLENGTH
 11.5000
TITLE
XTEXT X(MG)
YTEXT HMR
DATASET 1
$ Brown and Pratt 1970
attr center
char 0.2
sym 0.2
$0.2 0.95 NS101' Brown and Pratt 1970
BLOCK X=C1; Y=C2;
 GOC=C3,WAS;
$ PLOTTED COLUMNS ARE : X(Mg) and
HMR
0.0455417 204.344 S101
0.0953925 469.48
0.144175 652.718
0.174047 770.767
0.372485 -2381.96
0.383307 -2479.56
0.396317 -2358.65
0.441464 -1819.11
0.493126 -2799.16
0.543073 -3491.64
0.593379 -3801.14
0.616499 -3476.75
0.87699 -743.935
0.893954 -637.375
0.943549 -645.795
BLOCKEND
DATASET 2
$ Predel and Hulse 1978
attr center
char 0.2
sym 0.2
$0.2 0.91 NS102' Predel and Hulse 1978
BLOCK X=C1; Y=C2;
 GOC=C3,WAS;
$ PLOTTED COLUMNS ARE : X(Mg) and
HMR
0.0840457 2126.69 S102
0.383505 -1207.35
0.437732 -505.2
0.461154 -919.576
0.481146 -758.81
0.502206 -516.146
0.522754 -820.594
0.542298 -1138.55
0.562289 -977.786
0.583106 -995
0.603949 -984.859
0.932035 2954
BLOCKEND
DATASET 3
$ Wittig and Piller 1953
attr center
char 0.2
sym 0.2
$0.2 0.87 NS100' Wittig and Piller 1953
BLOCK X=C1; Y=C2;
 GOC=C3,WAS;
$ PLOTTED COLUMNS ARE : X(Mg) and
HMR
0.393065
 -1592.02 S100
BLOCKEND
DATASET 4
$ Sinhval and Khanga 1967
attr center
char 0.2
sym 0.2
$0.2 0.83 NS105' Sinhval and Khanga 1967
BLOCK X=C1; Y=C2;
 GOC=C3,WAS;
$ PLOTTED COLUMNS ARE : X(Mg) and
HMR
0.377195 -1589.32 S105
BLOCKEND
DATASET 5
$ FP calculation
attr center
char 0.2
sym 0.2
$0.76 0.95 NS7' FP C14
$0.76 0.91 NS8' FP C15
$0.76 0.87 NS6' FP C36
$0.76 0.83 NS17' FP ^gre$ phase
$0.76 0.79 NS202' FP ^grg$ phase
BLOCK X=C1; Y=C2;
 GOC=C3,WAS;
$ PLOTTED COLUMNS ARE : X(Mg) and
HMR
0.33333 -2712.072846 S7
0.33333 -2301.055987 S8
0.33333 -2802.424511 S6
0.43396 -3303.586773 S17
0.58621 -3599.329512 S202
BLOCKEND
DATASET 6
$ FP calculation
BLOCK X=C1; Y=C2;
 GOC=C3,WAD;
$ PLOTTED COLUMNS ARE : X(Mg) and
HMR
0 0 M
0.33333 -2802.424511
0.43396 -3303.586773
0.58621 -3599.329512
1 0
BLOCKEND
DATASET 7
sym 0.35
BLOCK X=C1; Y=C2;
 GOC=C3,WAD;
$ PLOTTED COLUMNS ARE : X(MG) and
xxx
0.38865 -3370.1 MS129
0.38865 -5317.8 S129
BLOCKEND
DATASET 10
0 1.1 NM'^ps[5 10] 0 sd 3.0 slw
$ PHASE REGION FOR:
$E GAMMA
$E HCP_A3
$0.18 0.8 N' ...
$0.215 0.79 N' Liang et al. 1998
BLOCK X=C1; Y=C2;
 GOC=C3,WAD;
$ PLOTTED COLUMNS ARE : X(MG) and
HMR
8.0000001192E-01 -1.1285760498E+03 M
7.7499997616E-01 -1.2733813477E+03
7.5000000000E-01 -1.4181866455E+03
7.2500002384E-01 -1.5629919434E+03
6.9999998808E-01 -1.7077971191E+03
6.7500001192E-01 -1.8526024170E+03
6.4999997616E-01 -1.9974077148E+03
6.2500000000E-01 -2.1422128906E+03
6.0000002384E-01 -2.2870183105E+03
5.8697432280E-01 -2.3624655762E+03
BLOCKEND
$ PHASE REGION FOR:
$E GAMMA
BLOCK X=C1; Y=C2;
 GOC=C3,WAD;
$ PLOTTED COLUMNS ARE : X(MG) and
HMR
5.8697408438E-01 -2.3624672852E+03 M
5.7499998808E-01 -2.3285803223E+03
5.5000001192E-01 -2.1273730469E+03
5.4117608070E-01 -2.0533266602E+03
BLOCKEND
$ PHASE REGION FOR:
$E BETA
$E GAMMA
BLOCK X=C1; Y=C2;
 GOC=C3,WAD;
$ PLOTTED COLUMNS ARE : X(MG) and
HMR
5.4117584229E-01 -2.0533256836E+03 M
5.2499997616E-01 -1.9913312988E+03
5.0000000000E-01 -1.8955181885E+03
4.7499999404E-01 -1.7997049561E+03
4.4999998808E-01 -1.7038918457E+03
4.2500001192E-01 -1.6080786133E+03
4.0000000596E-01 -1.5122655029E+03
3.8499999046E-01 -1.4547775879E+03
BLOCKEND
$ PHASE REGION FOR:
$E BETA
BLOCK X=C1; Y=C2;
 GOC=C3,WAD;
$ PLOTTED COLUMNS ARE : X(MG) and
HMR
3.8499999046E-01 -1.4547775879E+03 M
3.8499951363E-01 -1.4547756348E+03
BLOCKEND
$ PHASE REGION FOR:
$E BETA
$E FCC_A1
BLOCK X=C1; Y=C2;
 GOC=C3,WAD;
$ PLOTTED COLUMNS ARE : X(MG) and
HMR
3.8474974036E-01 -1.4537955322E+03 M
3.7500000000E-01 -1.4155330811E+03
3.4999999404E-01 -1.3174219971E+03
3.2499998808E-01 -1.2193109131E+03
3.0000001192E-01 -1.1211998291E+03
2.7500000596E-01 -1.0230886841E+03
2.5000000000E-01 -9.2497753906E+02
2.2499999404E-01 -8.2686645508E+02
2.0000000298E-01 -7.2875531006E+02
1.7499999702E-01 -6.3064422607E+02
1.5000000596E-01 -5.3253308105E+02
1.2500000000E-01 -4.3442196655E+02
1.0000000149E-01 -3.3631085205E+02
7.5000002980E-02 -2.3819973755E+02
5.0000000745E-02 -1.4008862305E+02
2.5000000373E-02 -4.1977500916E+01
4.5913844369E-03 3.8114982605E+01
BLOCKEND
$ PHASE REGION FOR:
$E FCC_A1
BLOCK X=C1; Y=C2;
 GOC=C3,WAD;
$ PLOTTED COLUMNS ARE : X(MG) and
HMR
4.5911343768E-03 3.8112720490E+01 M
2.4999999937E-07 -3.6432769299E+00
BLOCKEND
$ PHASE REGION FOR:
$E GAMMA
$E HCP_A3
BLOCK X=C1; Y=C2;
 GOC=C3,WAD;
$ PLOTTED COLUMNS ARE : X(MG) and
HMR
8.0000001192E-01 -1.1285760498E+03 M
8.2499998808E-01 -9.8377075195E+02
8.5000002384E-01 -8.3896551514E+02
8.7500000000E-01 -6.9416021729E+02
8.9999997616E-01 -5.4935491943E+02
9.2500001192E-01 -4.0454968262E+02
9.4999998808E-01 -2.5974438477E+02
9.7500002384E-01 -1.1493911743E+02
9.9801927805E-01 1.8393447876E+01
BLOCKEND
$ PHASE REGION FOR:
$E HCP_A3
BLOCK X=C1; Y=C2;
 GOC=C3,WAD;
$ PLOTTED COLUMNS ARE : X(MG) and
HMR
9.9801951647E-01 1.8390659332E+01 M
1.0000000000E+00 -3.7287321091E+00
BLOCKEND
